Repository: angzeli/Imperial-MS-3.02-CdSe-quantum-dots

This repository contains all experimental documents, analysis code and figures for the synthesis and optical characterisation of CdSe quantum dots (QDs). It includes the full laboratory script, references used in the analysis, Python scripts for data processing, and the viva presentation slides.

This project investigates:
	•	CdSe quantum dot synthesis via the hot-injection method
	•	Optical characterisation using UV–Vis absorption, fluorescence emission, and excitation spectroscopy
	•	Extraction of key properties:
	•	Band-edge absorption peak
	•	Emission peak
	•	Stokes shift
	•	Quantum efficiency trends
	•	FWHM (spectral width)
	•	Band-gap energy E_g’
	•	Particle radius from the Brus Equation
	•	Growth mechanism analysis:
	•	Diffusion-controlled
	•	Surface-controlled
	•	Reaction-limited
	•	Ostwald ripening vs secondary nucleation
	•	Comparison across different Cd:Se precursor ratios (1.33:1, 1:3, 1:5)

The repository is fully reproducible and includes both raw and processed datasets.

File: Data/CdSe_QD_Radii_AllRuns.csv
Run,Abs_peak_nm,Eg_prime_eV,Radius_nm
Run 2,485.98,2.5515453310835836,1.9383178640735936
Run 2,503.00574,2.465180616030346,2.0362270276972154
Run 2,509.00899,2.436106285666978,2.0727845456192733
Run 2,512.00478,2.421852389737455,2.0914623601067683
Run 2,515.00067,2.407763857860612,2.1104430221744708
Run 2,519.0174,2.3891299212704626,2.136383410622649
Run 2,519.0174,2.3891299212704626,2.136383410622649
Run 2,522.00873,2.375439200030237,2.1560819078989684
Run 2,522.00873,2.375439200030237,2.1560819078989684
Run 2,522.00873,2.375439200030237,2.1560819078989684
Run 2,525.98145,2.357497588555642,2.1827662265595604
Run 2,525.98145,2.357497588555642,2.1827662265595604
Run 2,525.98145,2.357497588555642,2.1827662265595604
Run 2,527.00244,2.3529302824480283,2.189723519132532
Run 2,531.00854,2.3351790161416233,2.217428841915991
Run 2,533.99194,2.322132427691699,2.2384960756337984
Run 3,499.01324,2.484904007757389,2.0125283392100815
Run 3,503.99377,2.46034787295089,2.042166153509068
Run 3,509.00699,2.436115857662387,2.072772174995566
Run 3,514.01489,2.412381477898432,2.104163567619889
Run 3,515.00067,2.407763857860612,2.1104430221744708
Run 3,517.00946,2.3984087254418904,2.1233441712010417
Run 3,520.00201,2.384606167195392,2.1428307451545585
Run 3,524.0144,2.3663471843521857,2.169477728307879
Run 3,525.98145,2.357497588555642,2.1827662265595604
Run 3,527.00244,2.3529302824480283,2.189723519132532
Run 3,527.00244,2.3529302824480283,2.189723519132532
Run 3,529.98853,2.3396732755707,2.210312186835532
Run 3,531.00854,2.3351790161416233,2.217428841915991
Run 3,529.98853,2.3396732755707,2.210312186835532
Run 3,533.99194,2.322132427691699,2.2384960756337984
Run 3,531.9906,2.330868252183403,2.2243218570028014
Run 3,535.99225,2.3134662861263386,2.2528366274322122
Run 3,535.99225,2.3134662861263386,2.2528366274322122
Run 4,457.98242,2.7075275072785545,1.7929793360842827
Run 4,472.9936,2.621599953995149,1.868713786241139
Run 4,478.99353,2.5887614807657213,1.9003687678667875
Run 4,488.990204,2.535838120798019,1.9550494144446073
Run 4,492.991,2.515258899249682,1.9776587942332176
Run 4,496.98331,2.495053606528557,2.000659360932838
Run 4,496.98331,2.495053606528557,2.000659360932838
Run 4,502.00891,2.470075680529256,2.030265224869809
Run 4,503.98535,2.460388977576432,2.042115413359905
Run 4,503.98535,2.460388977576432,2.042115413359905
Run 4,503.98535,2.460388977576432,2.042115413359905
Run 4,505.0112,2.4553910883560603,2.0483135038677904
Run 4,503.98535,2.460388977576432,2.042115413359905
Run 4,499.99368,2.480031347596234,2.0183040276298607
Run 4,499.004791,2.4849460814094666,2.0124786896450546
Run 4,499.99368,2.480031347596234,2.0183040276298607
Run 4,503.98535,2.460388977576432,2.042115413359905
Run 4,503.98535,2.460388977576432,2.042115413359905
Run 5,470.010162,2.6382408302057097,1.853278976125926
Run 5,487.99912,2.5409881886672254,1.9495146104618566
Run 5,499.00479,2.4849460863892707,2.0124786837687942
Run 5,505.0112,2.4553910883560603,2.0483135038677904
Run 5,509.98541,2.4314421073340116,2.0788396274848537
Run 5,514.99231,2.4078029436983246,2.1103896269960916
Run 5,519.99371,2.384644229638855,2.142776247223835
Run 5,519.99371,2.384644229638855,2.142776247223835
Run 5,521.01559,2.3799671714237958,2.1495050678756424
Run 5,524.00604,2.3663849370896566,2.1694215726920127
Run 5,524.00604,2.3663849370896566,2.1694215726920127
Run 5,524.00604,2.3663849370896566,2.1694215726920127
Run 5,526.9942,2.3529670725028855,2.1896672037335567
Run 5,526.9942,2.3529670725028855,2.1896672037335567
Run 5,526.010099,2.357369188077129,2.1829608853582947
Run 5,526.9942,2.3529670725028855,2.1896672037335567
Run 5,531.00031,2.335215209196394,2.2173712472973697
Run 5,531.98242,2.3309040926577986,2.2242642741055585
Run 6,492.991,2.515258899249682,1.9776587942332176
Run 6,503.98535,2.460388977576432,2.042115413359905
Run 6,508.01154,2.440889433338463,2.0666311244224853
Run 6,508.99857,2.4361561565880234,2.0727200960990935
Run 6,511.9964,2.4218920289283283,2.091409696572616
Run 6,514.00653,2.412420713799103,2.104110457686755
Run 6,517.0011,2.3984475081387644,2.1232901849642665
Run 6,519.00897,2.3891687266985002,2.136328363017709
Run 6,519.99371,2.384644229638855,2.142776247223835
Run 6,522.00037,2.3754772434356703,2.1560263912515083
Run 6,522.98444,2.371007443357206,2.1625795042037077
Run 6,522.98444,2.371007443357206,2.1625795042037077
Run 6,526.01099,2.3573651949743484,2.182966939875518
Run 6,524.00604,2.3663849370896566,2.1694215726920127
Run 6,526.9942,2.3529670725028855,2.1896672037335567
Run 6,530.01807,2.3395428763400465,2.2105176813196348
Run 6,528.99768,2.344055648788479,2.2034401795741565
Run 6,530.01807,2.3395428763400465,2.2105176813196348
Run 7,460.016937,2.695552924826331,1.8029709383059878
Run 7,483.99588,2.562005279879655,1.9274170252686424
Run 7,495.01016,2.5049990893116214,1.9892356522532055
Run 7,503.98062,2.4604120690196383,2.04208691064943
Run 7,509.58987,2.433329375248374,2.0763829973522654
Run 7,514.99249,2.4078021021238585,2.110390776627421
Run 7,514.99249,2.4078021021238585,2.110390776627421
Run 7,516.01593,2.4030265887334137,2.116945623464872
Run 7,516.01593,2.4030265887334137,2.116945623464872
Run 7,522.00037,2.3754772434356703,2.1560263912515083
Run 7,522.00037,2.3754772434356703,2.1560263912515083
Run 7,522.98438,2.3710077153738323,2.1625791035316824
Run 7,522.98438,2.3710077153738323,2.1625791035316824
Run 7,522.98438,2.3710077153738323,2.1625791035316824
Run 7,526.0108,2.357366046476612,2.1829656487861646
Run 7,526.0108,2.357366046476612,2.1829656487861646
Run 7,522.00037,2.3754772434356703,2.1560263912515083
Run 7,522.00037,2.3754772434356703,2.1560263912515083
Run 8,460.016937,2.695552924826331,1.8029709383059878
Run 8,483.00378,2.567267693018883,1.9220036127174278
Run 8,495.01016,2.5049990893116214,1.9892356522532055
Run 8,499.99463,2.480026635486065,2.0183096377461878
Run 8,505.0119,2.4553876849238603,2.0483177443750207
Run 8,509.98587,2.4314399142078194,2.0788424874600016
Run 8,514.99249,2.4078021021238585,2.110390776627421
Run 8,514.99249,2.4078021021238585,2.110390776627421
Run 8,514.99249,2.4078021021238585,2.110390776627421
Run 8,514.99249,2.4078021021238585,2.110390776627421
Run 8,514.99249,2.4078021021238585,2.110390776627421
Run 8,505.011902,2.4553876751997814,2.0483177564907784
Run 8,499.99463,2.480026635486065,2.0183096377461878
Run 8,489.982513,2.5307025599911563,1.9606170602968553
Run 8,486.0177,2.5513474097754054,1.9385259601024196
Run 8,471.006867,2.632658007510536,1.8584134298514534
Run 8,454.993073,2.7253162159679736,1.7784453035639363
Run 8,454.993073,2.7253162159679736,1.7784453035639363
Run 9,488.99161,2.5358308294901013,1.9550572847603394
Run 9,498.0166,2.489876843462648,2.0066860728495173
Run 9,503.98602,2.460385706730516,2.0421194507975677
Run 9,508.99908,2.4361537156412933,2.072723250455846
Run 9,514.992249,2.4078032288986937,2.1103892373990636
Run 9,519.00916,2.3891678520664263,2.136329603682559
Run 9,519.99384,2.384643633470735,2.142777100786332
Run 9,519.99384,2.384643633470735,2.142777100786332
Run 9,522.98438,2.3710077153738323,2.1625791035316824
Run 9,526.0108,2.357366046476612,2.1829656487861646
Run 9,526.9939,2.3529684119683356,2.189665153466764
Run 9,530.01764,2.339544774396565,2.21051468977345
Run 9,530.01764,2.339544774396565,2.21051468977345
Run 9,530.01764,2.339544774396565,2.21051468977345
Run 9,531.98199,2.330905976723009,2.2242612472101273
Run 9,530.99994,2.3352168363710173,2.2173686580554604
Run 9,531.98199,2.330905976723009,2.2242612472101273
Run 9,535.00232,2.317746958555245,2.2457176960690943

File: Data/CdSe_QD_Radii_AllRuns_Emi.csv
Run,Emi_peak_nm,Eg_prime_eV,Radius_nm
Run 2,512.3070029594222,2.420423677281287,2.148845426306549
Run 2,521.6846480599407,2.3769148749371016,2.2146717322203813
Run 2,527.2736282150706,2.3517201195850705,2.255760663709656
Run 2,531.1127920109002,2.334720644375952,2.284853942051163
Run 2,534.3277831123041,2.3206728887975094,2.3097915715426383
Run 2,536.2271529121384,2.312452835082702,2.324780114329208
Run 2,539.7618011703164,2.2973096601341942,2.353198576068164
Run 2,541.5804283986132,2.2895952936603114,2.3680953883872053
Run 2,542.4091189455767,2.286097258856035,2.3749471379277374
Run 2,544.4000997099008,2.27773654093886,2.3915755208905614
Run 2,545.2446549908778,2.274208446886555,2.3987014150422463
Run 2,546.397254994729,2.269411108245707,2.408497206911437
Run 2,547.8682431700723,2.2633178970642986,2.421119554229516
Run 2,548.6983909226931,2.2598936328477506,2.42830361979637
Run 2,549.9359221178156,2.2548081515110563,2.439095822308705
Run 2,551.1670135934531,2.2497717922477807,2.4499315945884423
Run 2,553.2294869997208,2.24138450523449,2.468312815173743
Run 2,552.9586670594164,2.2424822574790384,2.4658826951508304
Run 3,512.3070029594222,2.420423677281287,2.148845426306549
Run 3,521.6846480599407,2.3769148749371016,2.2146717322203813
Run 3,527.2736282150706,2.3517201195850705,2.255760663709656
Run 3,531.1127920109002,2.334720644375952,2.284853942051163
Run 3,534.3277831123041,2.3206728887975094,2.3097915715426383
Run 3,536.2271529121384,2.312452835082702,2.324780114329208
Run 3,539.7618011703164,2.2973096601341942,2.353198576068164
Run 3,541.5804283986132,2.2895952936603114,2.3680953883872053
Run 3,542.4091189455767,2.286097258856035,2.3749471379277374
Run 3,544.4000997099008,2.27773654093886,2.3915755208905614
Run 3,545.2446549908778,2.274208446886555,2.3987014150422463
Run 3,546.397254994729,2.269411108245707,2.408497206911437
Run 3,547.8682431700723,2.2633178970642986,2.421119554229516
Run 3,548.6983909226931,2.2598936328477506,2.42830361979637
Run 3,549.9359221178156,2.2548081515110563,2.439095822308705
Run 3,551.1670135934531,2.2497717922477807,2.4499315945884423
Run 3,553.2294869997208,2.24138450523449,2.468312815173743
Run 3,552.9586670594164,2.2424822574790384,2.4658826951508304
Run 4,488.4664862003888,2.53855696354018,1.9966122795625314
Run 4,488.00398185872007,2.5409628734525103,1.993847523391182
Run 4,493.5340407697392,2.512491333051793,2.027342894411551
Run 4,496.3571342906631,2.498201223141612,2.044821419487135
Run 4,498.93752549001766,2.4852810956284923,2.0610306311793343
Run 4,501.65346291884975,2.471825855213102,2.078339382642214
Run 4,503.5148317651257,2.4626881310587136,2.090352882043681
Run 4,505.41688818159037,2.4534201942901492,2.102758947506198
Run 4,506.5378614109998,2.4479907514630503,2.1101331208203797
Run 4,507.25208945158624,2.444543897967225,2.1148561709101314
Run 4,508.68536640634414,2.437656126733303,2.1243926415543264
Run 4,509.21329455654234,2.4351288806783344,2.1279251519768323
Run 4,507.86055867149764,2.441615082777232,2.1188951037786716
Run 4,505.38449764366965,2.4535774361529468,2.1025465666457297
Run 4,502.32866038140764,2.4685033879183678,2.0826828178447467
Run 4,505.63542809467356,2.452359805309818,2.104192905528479
Run 4,506.94280202669444,2.4460353220178566,2.1128085497177986
Run 4,508.09903870385784,2.4404690927249044,2.120481949775881
Run 5,474.9601217636249,2.6107454987918235,1.918451572390425
Run 5,490.4788682674479,2.5281415372289877,2.008718836506548
Run 5,499.9446422880549,2.4802746046542183,2.0674189369676865
Run 5,506.6986452493561,2.4472139636169192,2.111194674788328
Run 5,511.61545994947613,2.423695327976317,2.144136164604078
Run 5,515.5278628816113,2.4053016127370026,2.1710347571398336
Run 5,518.0919022787969,2.3933977631110093,2.189008267899635
Run 5,520.7313099399859,2.38126645417751,2.2078062706605674
Run 5,522.3320503183312,2.373968817812906,2.219357314937612
Run 5,524.2066016534765,2.365479557275195,2.2330323184490957
Run 5,525.3889887767823,2.3601560491151226,2.2417417165629794
Run 5,526.4705757942542,2.35530731822816,2.249766381658333
Run 5,527.701276553421,2.349814289059182,2.258965488394647
Run 5,528.924012940282,2.344382122314424,2.268177953954146
Run 5,529.498694138753,2.341837692379772,2.272533199280222
Run 5,530.0700012233991,2.3393136701531603,2.2768791519730303
Run 5,531.6249238825708,2.3324715307627306,2.2887906643503415
Run 5,532.4511592900468,2.3288520991359585,2.2951701783266913
Run 6,505.33592190822736,2.4538132878374572,2.1022281343265474
Run 6,519.5025216114215,2.386898905040345,2.199016788060629
Run 6,525.8849321392368,2.357930269946752,2.2454143915712583
Run 6,530.0939270676532,2.339208084988578,2.2770615125648197
Run 6,532.8410736242301,2.3271479271781366,2.2981930047464134
Run 6,535.5186197367233,2.3155123917252785,2.3191662024898814
Run 6,537.2569170712427,2.308020540265227,2.332987904855741
Run 6,539.0435546391705,2.3003707016403188,2.3473673879541077
Run 6,540.9996281768332,2.292053331309664,2.3633171581362555
Run 6,542.5550289025947,2.2854824560526157,2.3761577304279493
Run 6,543.7625429007994,2.2804071670420627,2.386224869317228
Run 6,545.5893236340374,2.272771746596254,2.401622096764761
Run 6,546.167090853131,2.2703674768523294,2.4065344903375308
Run 6,547.420223126444,2.2651702432878205,2.4172606849649743
Run 6,548.3062209256516,2.2615099969258594,2.424904290764434
Run 6,550.3289764813013,2.253197728980807,2.4425444990192204
Run 6,552.1096565046201,2.2459306505348606,2.4582968614309517
Run 6,552.8950277213843,2.242740371730857,2.4653123774297843
Run 7,467.2951518820494,2.6535691521854052,1.8763052879450133
Run 7,492.23690872588645,2.5191121958116365,2.0193992557656384
Run 7,502.9597277784448,2.4654061379368004,2.0867571317510643
Run 7,508.9766205621469,2.4362612149659513,2.126340169607243
Run 7,513.0707344000216,2.416820755621621,2.1540686312161634
Run 7,516.4219814904233,2.401137140640856,2.177270747932857
Run 7,518.7361865282091,2.3904250989294886,2.193568812738138
Run 7,521.0601381892523,2.3797636954328376,2.210169729957306
Run 7,522.4000479922711,2.3736598125625474,2.2198505511256346
Run 7,524.1264921110791,2.3658411064197926,2.2324445980767087
Run 7,525.3168282642783,2.3604802535969327,2.2412083057896575
Run 7,526.574355650129,2.3548431227135023,2.2505392905285837
Run 7,526.765864804057,2.353987004190652,2.2519669254360477
Run 7,527.4817886108318,2.3507920591261464,2.2573195242853132
Run 7,527.9254437790734,2.3488165130357235,2.260648959475094
Run 7,528.2055670879115,2.34757086495005,2.26275609756851
Run 7,523.0859927429811,2.3705471322174656,2.224837988114381
Run 7,524.2284648603371,2.365380903782773,2.2331927687859556
Run 8,470.6325970541513,2.634751625283883,1.894471495355233
Run 8,484.1424232340987,2.561229796217258,1.9710161308262055
Run 8,496.13243205682744,2.4993326778886518,2.0434205589733945
Run 8,503.92672068164995,2.4606752313564177,2.093028166067667
Run 8,509.05300100368646,2.4358956681428543,2.1268514448748848
Run 8,512.1387606752289,2.4212188086781854,2.147697967595398
Run 8,514.6886373497314,2.4092235771613097,2.165212020766272
Run 8,516.2244235152269,2.40205605065376,2.1758899944622447
Run 8,516.6303792377037,2.400168572799841,2.1787290488402644
Run 8,516.4864130474153,2.4008375993545514,2.177721423243762
Run 8,513.939910664872,2.4127334232436652,2.1600417909464955
Run 8,506.0912767974683,2.450150905280735,2.1071896972036526
Run 8,498.7210567072796,2.486359826446647,2.0596621132423807
Run 8,491.8594725195372,2.5210452767090827,2.0170979856944
Run 8,486.4764812489439,2.5489413112356742,1.9847627336390958
Run 8,483.6058526334916,2.5640715331453063,1.9678787027378608
Run 8,487.3611622541664,2.5443143525526164,1.990015735161401
Run 8,486.7703619742948,2.5474024239493067,1.9865050972265619
Run 9,509.0485609821685,2.435916914503243,2.126821718087179
Run 9,518.2610880625158,2.39261644094419,2.190204105506598
Run 9,525.3977567435858,2.3601166622513152,2.2418065461442116
Run 9,529.7626587259898,2.340670826029978,2.2745391626427227
Run 9,534.0272555925457,2.32197886346479,2.307437640519833
Run 9,536.2555490359766,2.3123303847002434,2.325005671447002
Run 9,539.3640800700023,2.2990036708396757,2.349966008428419
Run 9,541.1672942710078,2.291343200387546,2.364694530639495
Run 9,543.2659677116665,2.282491585517683,2.3820743472541928
Run 9,545.5053323991201,2.273121684340844,2.4009096906844283
Run 9,545.5985293841948,2.272733398676058,2.4017002055694667
Run 9,547.5706754825353,2.264547857511317,2.418555134093498
Run 9,549.4158936024178,2.2569423535776343,2.4345486408476518
Run 9,550.4270090061644,2.252796428429101,2.4434062273181163
Run 9,551.0071134907737,2.250424667195813,2.4485185090514454
Run 9,551.0049097571354,2.2504336677263925,2.4484990459050793
Run 9,556.0290025497369,2.2300994989718754,2.49373296088342
Run 9,552.4786927109501,2.2444304483770425,2.4615881336870173

File: Data/Run 2 FL excitation.csv
Wavelength (nm),60 s reaction,90 s reaction,120 s reaction,150 s reaction,180 s reaction,210 s reaction,240 s reaction,270 s reaction,300 s reaction,330 s reaction,360 s reaction,390 s reaction,420 s reaction,570 s reaction,600 s reaction
350,60.8551445,51.03720093,88.39234161,109.9820709,126.1933746,139.9912109,155.1225433,162.9187317,161.3964691,229.1325073,198.3453979,196.9681396,223.8403473,91.91853333,185.9947815
351.0700073,63.37038422,52.45199585,90.27092743,112.751152,128.303299,142.0615234,158.5037079,163.7626801,163.2618103,231.9964447,202.6616364,201.1608429,224.6000824,97.1989212,191.8292084
352,63.40505219,53.32263565,91.57048035,113.2415161,130.3979492,144.8487701,160.4678497,166.6945648,164.2714996,232.090271,202.2584991,202.7309265,226.8865051,98.59411621,192.317215
353.0700073,64.50823975,53.66230774,93.09412384,114.9714508,130.7732086,145.6651917,160.8679657,167.6478729,164.6888275,233.0804138,204.1714172,204.5119629,228.4053955,102.3738937,197.2123108
354,64.54602051,54.01317215,93.48054504,115.243454,131.7058563,148.1968536,162.3656464,169.7984619,166.0886078,237.6845856,207.2057953,206.8762817,229.4439392,103.3775482,197.8739471
355.0700073,66.87185669,54.32184601,97.23996735,117.8318863,131.4667969,149.9881592,163.1212006,171.1875153,166.8947296,239.5709381,210.0914612,210.166748,230.8365479,106.5082779,199.9345398
356,66.62580109,55.51915359,96.33461761,116.9294357,133.8339691,150.8751221,165.1669769,172.9758148,165.6234589,237.9491119,208.9977875,211.0943909,232.2347565,108.5089035,202.2549744
357.0700073,66.7565918,55.80955505,96.84796906,115.2866974,135.0089417,152.4104462,163.9919891,172.6228333,165.7584381,238.0868225,208.9730835,212.6652222,230.4741974,111.9975815,203.8788605
358,66.42157745,55.11832809,97.77619934,118.1544952,135.9680939,153.1478424,165.3837738,173.9070435,165.543808,237.5595551,210.6708374,214.1475983,232.5208435,113.4532242,206.5732574
359.0700073,66.54668427,55.66108704,99.12319946,118.1577682,136.4893036,154.6783142,165.8571777,176.4792023,166.7171021,239.5544128,213.8802948,218.7156372,234.9728699,116.2585678,208.3741455
360,66.93585205,56.27024078,99.23269653,117.3982162,136.783493,154.7155609,167.0485535,177.2864685,164.8607483,239.7638397,213.1562195,217.6076813,235.6049042,117.251503,211.4272308
361.0700073,66.81255341,56.6595459,98.1676712,118.2462692,137.0990448,155.2693634,168.5420227,175.9280548,165.0444183,238.2289581,213.0372009,219.4225464,234.8090515,120.094368,210.3083954
362,65.80403137,56.88854599,99.10506439,118.0871124,136.7807159,155.6362915,165.0357361,176.8503113,163.5812073,236.898468,211.3721924,216.775116,234.4553528,120.4054794,210.3864288
363.0700073,65.52203369,56.73286057,97.66130829,116.785614,135.8789368,155.4905548,164.0935364,175.8528442,161.4205017,235.7785339,209.0810852,219.0124054,232.1589813,120.7086945,208.2418823
364,65.04306793,55.71472549,98.48353577,116.5491943,135.0279236,153.7883301,162.0922546,173.3523865,159.9638214,231.8112183,207.5895996,215.5558014,228.846344,122.1586151,209.2632751
365.0700073,65.18003082,56.24209213,98.82456207,115.6045609,134.865509,155.0197449,162.0467377,174.8035278,159.3914032,231.1789703,209.1286621,215.1334381,230.3533783,123.9454803,210.2852936
366,65.67211914,56.46019363,97.95726776,116.3434601,134.8909607,155.9156342,163.7346649,177.6279755,158.6655731,232.2689667,208.8136902,218.4403839,229.6659088,127.2203903,212.4194794
367.0700073,66.49732971,56.31118011,99.99878693,117.5743942,137.102478,157.192749,164.9774475,177.7766724,159.4695435,234.8192902,210.7248077,221.8152313,230.8090515,130.0612183,213.1190033
368,67.28781128,56.28503418,101.4545822,119.0119171,137.6606293,159.3570557,166.1556702,179.1426544,160.7410736,233.9081726,211.6603088,222.9477692,231.0542603,133.0559998,215.6991272
369.0700073,68.54787445,56.87023544,101.9376068,117.8418274,139.2363434,160.172226,166.5580597,179.2176056,159.3750763,233.6068573,212.1845245,226.2493286,232.7059784,135.1344452,218.4178009
370,69.42915344,57.49578857,102.7042618,120.0016327,140.8184662,164.3200836,168.9333801,183.2127838,161.9038544,236.0460968,214.2508698,231.6471405,234.2294006,141.3679352,222.4505157
371.0700073,70.19348907,58.29974747,103.9003296,119.8878021,140.7388458,163.7935638,169.7937622,184.5518646,162.5567017,236.1141663,215.6361389,231.8191528,234.4338989,144.1450043,223.2167816
372,70.40293884,58.05437088,104.9415436,121.4203339,142.4104156,166.2646332,168.0862274,184.6993561,161.21875,236.8188171,215.3107452,233.5932465,235.3301239,146.2041321,225.9128723
373.0700073,71.43126678,58.11450195,104.9739151,121.9782333,143.0643463,165.2135773,169.3302765,188.0269318,162.1810455,235.2657013,217.4147339,235.9171143,234.3771667,149.7452393,228.4776306
374,72.54447937,59.16712952,107.3400879,124.5365295,144.8349762,168.6712799,171.6818237,187.6528931,162.0838776,238.3620911,218.6882324,239.5777893,235.3127899,151.79216,230.3246155
375.0700073,73.05093384,59.54273605,109.4695129,123.0348282,145.963623,170.65242,172.7024078,190.3921204,163.1429749,238.5571899,220.9299622,241.4806061,237.8641968,155.9283447,234.3742828
376,73.5953598,59.82017517,110.7296219,125.0363617,148.471817,171.4618378,174.6825714,192.4464874,163.4489136,240.3764648,222.7582092,243.5996857,237.8427429,158.3542023,234.3827057
377.0700073,73.26273346,60.79364777,111.616745,126.0301056,146.7017212,173.5258484,175.5104218,193.0574646,163.119278,238.8169708,220.5082397,243.9986725,238.8034058,159.8100586,236.406311
378,73.36824799,61.34271622,110.7573166,125.3334427,147.974823,173.2342072,173.0355377,191.9337311,160.9100037,235.7862854,219.686615,244.084549,237.3230286,161.4830322,237.3185425
379.0700073,73.08409119,61.0454483,110.7644501,124.9606552,146.716568,171.5669403,172.3054352,191.2294769,160.7569885,237.5020905,218.5396118,241.5695343,236.3090057,162.6615753,236.5203857
380,73.25798798,60.96619797,111.2108307,124.7846298,147.8681488,171.636261,173.4286652,191.6523285,158.4080048,234.7471313,220.4001617,244.2516174,234.4160767,164.5667419,236.4347076
381.0700073,74.47640228,60.51899338,110.954071,125.2503662,148.3635559,172.954834,173.9076996,190.3686218,160.4182434,236.9072571,220.3566895,247.6772766,238.0197296,167.2202454,237.9063873
382,75.06665802,62.05140305,112.1441803,125.0573807,148.1941223,174.5726624,174.3236694,195.0901642,161.2209625,237.4810028,222.5299988,249.1394653,239.0540466,171.5655518,242.0436859
383.0700073,75.33561707,61.92628479,112.5671082,125.8350906,149.2920227,175.720871,175.2868042,195.1723938,160.289032,237.3883667,222.6673126,250.2797546,239.8318329,174.4624481,243.3960571
384,76.03787231,62.7719841,114.1034164,126.26754,149.9865417,177.5910034,175.0406647,193.7875519,159.7070313,238.0635986,222.1166229,250.5267334,238.5609589,175.4758148,244.0878601
385.0700073,76.36450195,62.4598732,113.8414383,126.7178955,149.5844269,178.5484009,175.1539001,195.2142639,160.3542938,237.4238739,224.0215454,253.656662,238.69104,179.0980988,243.9865265
386,76.20326233,62.98791504,113.9236526,126.8580093,151.2958679,178.7061768,173.9852295,197.1233826,159.3141022,237.7481384,224.5032806,252.9681396,239.0740662,180.9715576,245.1691132
387.0700073,76.36262512,62.38452148,114.921936,125.7995377,150.5809784,178.4715424,175.7071686,196.1737976,158.2674866,237.5440521,222.3842316,253.4247894,239.485672,183.0578613,245.3639374
388,76.70882416,62.32328033,115.0718155,126.5763931,149.8216705,181.276947,176.4846802,197.4220276,159.9946136,238.8097382,223.020752,253.5856628,239.915741,185.6607971,247.6921234
389.0700073,76.70913696,62.1668129,115.5327301,126.2381058,151.1316528,180.3344269,175.6460876,198.5894775,158.7714081,237.2497711,224.6793518,256.745697,240.5754395,188.7472534,248.9095917
390,78.60308838,61.78094101,115.3140793,127.8354111,151.9609222,180.87854,176.2976685,196.5914459,159.5441437,236.9674683,224.6513367,257.044281,239.5045776,191.1944275,251.2985229
391.0599976,77.40067291,63.16249847,117.4047318,126.5258942,150.9056244,181.16362,176.543457,198.7294006,159.4674072,236.3493652,225.4917145,257.567688,240.83284,192.3321075,250.0404053
391.9599915,77.61616516,62.42655182,116.4308243,127.6759033,152.7386627,181.6864624,177.4349518,199.7631836,159.4801636,238.6508636,223.7413788,259.6276245,237.3705139,195.9447937,251.0707397
393.0299988,77.36595154,63.39507675,116.8691483,127.63591,151.4350433,183.4769135,176.8072968,199.1485596,157.445816,236.4572601,223.4375305,257.3114624,240.2052917,196.5011139,252.622879
393.9299927,77.10044861,63.41213608,116.2499542,125.295372,151.4541626,181.1128235,176.0559235,198.1957855,157.0875702,236.0660706,223.4890137,256.4294739,239.6242523,196.968277,251.140213
395,77.39478302,62.78688431,116.9720383,125.578392,150.3861084,181.4957275,173.1202087,196.944397,155.9920807,234.7425995,223.437851,256.2201233,238.6731415,197.1999817,249.5359802
396.0599976,77.37863922,64.14051819,116.1947861,126.129776,150.589447,182.1551208,174.7776337,196.6361847,156.1198883,233.3632202,219.3078461,257.5621643,237.0860443,199.4020691,251.7747803
396.9599915,77.65225983,62.72889709,115.8866806,125.4996338,150.4853516,182.5727692,173.8260956,195.9776764,154.0991364,232.8947449,221.0914764,257.3229675,238.0507813,202.0059357,252.571701
398.0299988,76.48990631,62.83874893,115.7699738,126.5343246,149.0705719,182.3035889,173.0053406,194.7522278,152.881424,233.3436127,222.0723267,256.9642334,236.6881409,203.3063965,250.782608
398.9299927,77.1625824,62.9791832,116.3420105,125.6007233,152.4608154,183.0578766,173.9772491,196.0520782,154.3683167,232.5479889,219.437439,260.0409241,238.3328247,205.7917786,251.6762085
400,77.58555603,62.68236923,117.0291214,125.5455322,151.8522339,183.0298004,173.0624237,197.5442657,153.258728,234.3007355,222.1591797,259.6447754,236.3701019,207.6542511,253.9897308
401.0700073,77.2532196,62.76417542,117.34095,125.9938354,150.4503784,184.3478394,173.8939514,198.3829346,153.9944916,233.4578094,222.0197296,258.2361755,237.6802368,211.0584259,253.4241028
402,77.90701294,62.55373383,117.6342087,125.7145844,150.7912903,184.5626678,173.9233093,198.7975311,153.4670258,233.4360352,219.7603302,259.9192505,237.2704163,215.0031433,255.408371
403.0700073,77.4573822,62.95108795,119.0989075,126.131012,150.8361816,185.6146393,174.1043701,198.3323669,152.8974609,233.4263458,224.4824219,262.8421631,238.082016,217.03508,255.0786743
404,78.33706665,62.08085632,119.4825363,126.0324402,152.2638702,185.9555359,174.621048,199.4993591,152.8273468,233.7052002,222.5838318,262.8787842,237.3067474,219.0052338,255.7502441
405.0700073,77.65616608,62.78287506,117.7447052,125.5244293,151.7900696,184.2044373,174.3482666,199.3235168,151.6954803,231.9814606,220.0124054,260.3585205,237.299469,218.3175659,255.2086487
406,77.88982391,63.40459824,118.377594,126.6047516,150.4100189,184.5950012,173.1279755,197.6685486,151.0570831,231.7164612,220.3772125,262.0822754,236.929306,219.196167,256.6817322
407.0700073,77.96772003,62.4757309,117.8485489,124.7985077,151.5519104,182.7936401,172.8081665,197.5435944,149.9676666,230.4264374,219.1909637,261.1021729,236.3724365,221.0402527,255.8499298
408,77.79148102,62.93968964,118.5981522,124.8726044,151.6066132,183.5654907,172.2209778,196.773819,149.595993,230.6116791,219.4487305,260.2750244,236.2192841,220.4778748,256.8625488
409.0700073,77.28559113,63.52763748,119.2773056,123.8559189,150.7069855,184.0475311,171.7327881,198.0035858,148.9820557,230.7002258,220.0155334,261.4415283,236.0354767,224.1197205,255.2598724
410,78.0069046,63.37247849,118.7887115,124.0857849,149.7333984,185.0371552,172.0118866,198.2741089,149.6256561,229.6757355,220.3300171,261.3447876,236.8783569,226.900589,257.9703979
411.0599976,78.05781555,61.8710556,118.0573883,124.185112,150.3782501,184.2135773,171.6206055,197.6849976,148.1005249,229.2042389,218.6534119,261.8218689,235.4926147,228.4324493,257.960968
411.9599915,77.50434875,63.1843071,118.4647217,124.1964188,150.483551,184.2755585,170.5864563,197.571106,149.2995148,228.486969,219.1323547,260.8461914,234.8596802,229.2218628,257.3941956
413.0299988,78.41305542,62.53695679,118.1026535,123.9435654,150.786972,184.9234314,171.0981903,196.0387573,149.2414093,229.9720001,219.4515839,262.8050537,234.5547791,232.5851288,259.3922119
413.9299927,77.87011719,61.91529465,118.3806763,124.1656494,150.2828827,184.2101288,171.3353271,197.3786011,147.7876434,229.0750275,217.2446136,261.8434143,235.8977203,234.5071411,259.9592896
415,77.99572754,61.64865875,118.8741989,124.2126083,150.2809906,186.282135,171.0818939,198.5131378,147.6316223,229.5240021,219.6652679,263.5808105,236.4801331,238.6367798,261.1370239
416.0599976,77.7973938,61.95775604,119.1674805,123.9614029,151.2989197,186.7049255,172.1768646,198.4687347,148.5251923,230.1726532,220.3458099,264.1966248,237.7856445,241.9822235,262.5502319
416.9599915,78.98632813,62.0307579,120.5541611,124.5486298,152.0787506,187.5540466,173.0410156,199.7470398,148.4816132,230.8695068,219.4846191,264.3174744,238.4789276,243.6543427,265.4022827
418.0299988,78.97042084,62.04791641,121.416008,125.1563721,153.1682587,188.7644653,173.6355438,201.2984161,148.9076538,231.0566559,220.0613098,266.2857361,240.1018066,247.6754303,265.5185547
418.9299927,79.91348267,62.3932991,120.8830185,126.2435608,153.4313507,190.6903992,173.8060913,201.3402405,148.5269012,231.4779358,222.34198,268.0740356,240.4472656,248.5585938,267.4118652
420,79.85094452,63.10128403,120.8690872,126.5776749,153.2022247,189.334259,173.5231476,199.747818,148.4884949,231.8097076,222.2288666,269.7000427,240.802063,249.7159119,268.6646729
421.0599976,79.41575623,62.59323502,121.085968,125.2430496,153.2145386,189.5196075,173.0651398,200.5561218,148.1792908,232.4181213,222.0977173,268.8999939,240.0488739,251.9893646,267.5322266
421.9599915,79.38205719,63.30243683,121.766571,125.259758,152.9760742,189.3388062,172.9478302,201.2228241,147.8054657,230.9404602,220.975296,267.8617554,239.7796478,253.9431152,268.2848816
423.0299988,78.75554657,62.83818817,120.8109055,124.1678848,152.2581787,189.0137939,173.0712738,199.4669495,147.1546326,228.8858795,221.8164215,266.9901428,238.5660706,254.0417023,266.8331299
423.9299927,78.46603394,63.17777252,120.2179794,123.9860382,151.739624,188.5443878,171.6651764,199.6417694,145.5895386,228.7300568,219.7405396,266.4482422,236.8487091,254.6811676,266.1713867
425,78.57980347,63.03139877,119.8674774,123.3838501,152.1228333,187.0335388,171.6481323,197.2141724,145.183136,227.5597229,218.7406464,265.6950073,235.3348083,254.6042175,266.1694641
426.0599976,78.13342285,63.17853928,119.9191818,121.9916687,150.5447845,186.8288879,170.2757568,196.1881714,144.8331757,226.8890076,218.0627289,263.655426,234.9816284,256.4283752,264.9960938
426.9599915,77.5541153,62.91477966,118.358078,121.752594,149.2332764,185.4700928,167.2521057,195.4998169,144.2340088,224.1048737,216.162384,263.5136108,233.6952057,256.7620544,263.4810791
428.0299988,76.8914032,62.06761169,118.6196747,121.5743942,148.2825928,183.905838,167.0549622,194.4559021,142.7623901,223.3160858,214.7322693,262.8381653,231.2788849,257.1661987,264.7070313
428.9299927,76.31262207,61.83385468,118.0208893,120.9207687,149.242157,185.8530884,167.8119507,193.9449463,141.7568512,221.7077332,214.2852936,261.1826477,233.0723572,259.0664368,264.8160095
430,76.91149902,61.650383,118.4591751,120.9309387,148.5310516,183.6700745,168.2258911,194.833313,142.0166626,222.2296906,214.8157196,261.3256531,232.8548431,262.1218262,265.6383667
431.0700073,76.82408142,60.86513519,117.9533157,120.2083588,148.6863251,184.6869354,168.4909363,195.7567902,141.7022095,224.865921,214.000885,263.2514343,232.605423,264.3075256,266.2241821
432,76.21521759,60.95651627,118.246376,120.7611771,149.3122864,186.8188629,167.6520844,194.3013916,142.0691833,224.1098328,214.5914917,263.7097168,233.4286346,266.230835,267.3540039
433.0700073,77.27732086,60.80075455,118.0279846,120.1573868,148.6927643,185.5802002,166.6544647,195.1246796,140.9873657,223.647934,214.8663177,263.7897339,233.7862701,267.9798279,267.465332
434,76.67153168,60.78651047,117.9055328,121.0060883,147.7724152,186.1852722,166.9725952,194.8175354,140.583725,222.5769958,214.9419098,263.2261658,232.7108917,269.699646,268.3251953
435.0700073,75.67179871,60.45993042,117.4288635,119.6775131,148.0602112,186.015213,167.9320068,194.4034119,139.1792603,220.7482147,212.0890961,262.2860413,232.4833984,270.740448,267.9985962
436,75.26528168,60.18069839,118.0237122,118.5930557,147.3306122,185.0754089,167.0650177,193.9202118,139.0443268,220.2437744,211.8578644,261.9411621,230.6760712,272.8056946,266.8940125
437.0700073,75.89904022,60.48441696,116.4943619,119.616188,147.8105469,184.1617279,165.8731079,192.9467621,139.1178741,218.5840759,212.4477692,261.586792,231.2453003,275.0010376,267.444458
438,76.12926483,60.03321838,117.349823,118.8518066,148.0644989,185.1202545,165.9763336,193.83078,137.6971283,220.3968964,212.9651337,263.087677,230.7393494,278.2840576,268.4327087
439.0700073,75.86911011,59.58353043,117.560379,119.696228,148.4506989,185.1204376,166.4615479,194.4571381,137.8570404,221.2838287,212.506012,263.1357422,231.2858276,280.2901917,268.1297302
440,76.20768738,59.77162552,117.584549,119.7082825,147.9235077,184.957489,166.1058807,193.7714233,138.8444672,219.3857269,212.0596313,262.4332886,231.4516602,280.9483948,269.6688232
441.0599976,75.25226593,59.38469696,117.0035858,118.1815262,147.8894043,184.4914703,165.326889,193.1273804,137.171524,218.7536621,210.6192322,262.1717529,229.0810089,279.7406311,268.203949
441.9599915,74.59775543,59.78027725,117.1729584,117.3323212,146.7835541,183.9980927,163.7556305,191.9579926,137.2640991,217.6530151,208.568924,260.8889771,229.079071,279.8663635,266.5635376
443.0299988,74.35801697,59.4515419,117.2081528,117.7555542,146.334671,183.0084991,163.4650421,190.3444519,136.3764191,217.7467804,209.206665,259.5042725,228.5095825,281.7531433,265.8890381
443.9299927,74.19487762,58.56951904,115.8373413,116.8363113,146.3853149,183.1164246,162.7241516,191.465683,135.8960266,217.4167023,207.4796906,259.8738098,228.71698,281.3460083,265.2155762
445,73.68325806,58.70716476,115.704071,117.6414642,145.6533508,182.5149689,162.5294342,189.9356537,135.1202698,216.1772308,208.4879913,259.6556396,227.7269287,285.4506226,265.3499146
446.0599976,74.57162476,59.15456009,115.633606,117.0931549,144.4000092,183.0406799,162.5431976,191.1071167,135.0086212,215.9526215,207.8422546,260.2695313,226.5876312,283.5798035,265.3865967
446.9599915,73.05413818,58.12542343,115.5160065,116.2585068,144.6703491,182.2452698,162.8319244,189.4745026,134.4684296,216.5813599,206.6924591,257.0173645,226.0618896,287.5472717,264.8323364
448.0299988,72.19302368,58.59766769,114.3184128,115.7168045,143.89328,180.8393555,160.1417847,187.6937256,133.6463318,213.7595215,206.1624756,255.485321,224.883194,284.3199463,263.1184998
448.9299927,72.06861115,58.65136337,114.0389786,115.0232315,143.9577942,179.174118,158.693222,187.4394989,132.2578583,211.3775177,203.6414337,255.7831421,221.9891052,281.7667542,261.3192444
450,71.11631775,58.42610168,112.9478531,114.2516022,140.973114,178.1072693,158.1542511,185.4721832,130.4519196,210.0591583,202.6605377,253.0718384,217.9970703,284.0610046,258.4896851

File: Data/Run 2 UV-Vis.csv (part 1 of 2)
Wavelength (nm),30 s,60 s,90 s,120 s,150 s,180 s,210 s,240 s,270 s,300 s,330 s,360 s,390 s,420 s,570 s,600 s
599.9901733,-0.00400519,0.003046906,-0.002575715,0.001015839,0.001470012,0.009146253,0.005267119,0.001166278,0.000972174,0.008526591,0.062083121,0.002410318,0.002465219,0.009257381,0.015363723,0.007312842
598.9869385,-0.003889962,0.003046307,-0.002514569,0.001083565,0.00167333,0.009217585,0.005245948,0.001236857,0.001002659,0.00850006,0.061236497,0.002515648,0.002530984,0.009305987,0.015724791,0.007383953
597.9835815,-0.003986928,0.003180709,-0.002535312,0.001218452,0.001682088,0.009233925,0.005323876,0.001357145,0.001127476,0.008578573,0.063326016,0.002599389,0.002718519,0.009380732,0.01583614,0.007572358
597.0170898,-0.003870771,0.00328161,-0.002279222,0.001390722,0.001892213,0.009580378,0.005807133,0.001531652,0.001198957,0.008622483,0.063056707,0.002734825,0.002779737,0.009555186,0.016092606,0.00768448
596.0131226,-0.003896786,0.003444994,-0.002232405,0.001471129,0.001950142,0.009691406,0.005838196,0.001478869,0.001209159,0.008648651,0.063587196,0.00271805,0.002743474,0.009603614,0.016220655,0.007663376
595.0088501,-0.003949837,0.003622143,-0.002218601,0.001513858,0.001929029,0.009742126,0.005977061,0.001594289,0.001314042,0.008648097,0.062696576,0.002695935,0.002949526,0.009784353,0.016509321,0.007924973
594.0043945,-0.003567768,0.003795996,-0.001935833,0.001900299,0.002148769,0.009916407,0.006198832,0.001711142,0.001556903,0.008715994,0.063130222,0.002964955,0.003269012,0.00982939,0.016837839,0.008042672
592.9996948,-0.00362933,0.0038961,-0.001980311,0.00203367,0.002259422,0.010098098,0.006167402,0.001842194,0.001610605,0.008796448,0.062833533,0.003001837,0.003223424,0.009841015,0.017145198,0.008162777
591.9946289,-0.003333659,0.004022666,-0.001716777,0.002308683,0.002410188,0.010080426,0.006295578,0.001974195,0.00180003,0.008980974,0.062983379,0.003265152,0.003628695,0.010064504,0.017602116,0.008327005
590.9893799,-0.003419962,0.004165342,-0.001819848,0.00243739,0.002330387,0.010303191,0.00647844,0.001929419,0.001790439,0.008951773,0.062708713,0.003201466,0.0034714,0.01005343,0.017753072,0.008514368
589.9839478,-0.003553339,0.004254473,-0.001472896,0.002543925,0.002595769,0.010551318,0.006645266,0.002012995,0.001952145,0.009114767,0.063387416,0.003238524,0.003677328,0.010223331,0.018022574,0.008724762
589.0153809,-0.003632873,0.004379889,-0.001500706,0.002633921,0.002706458,0.010609141,0.006799823,0.001942446,0.001997652,0.009108502,0.062790282,0.003456918,0.003915637,0.010383675,0.018287653,0.008917158
588.0093994,-0.003396179,0.004530817,-0.0013748,0.002820511,0.002835336,0.010680502,0.006932762,0.00220538,0.002057884,0.009254287,0.063578896,0.003593614,0.004070507,0.01044532,0.018886099,0.009075539
587.0030518,-0.003383696,0.004737274,-0.001254278,0.00279193,0.003117088,0.010853834,0.0070629,0.002288098,0.002417112,0.009305194,0.06306158,0.003583565,0.004219028,0.010586037,0.019152056,0.009125737
585.996521,-0.003332477,0.004933698,-0.001082805,0.003244783,0.003164829,0.011031509,0.007164207,0.002314642,0.002503958,0.009327991,0.064090945,0.003664353,0.004401697,0.010798898,0.019521056,0.009427711
584.9897461,-0.003334532,0.004974752,-0.001032864,0.003346612,0.003174607,0.010967763,0.007461396,0.002383482,0.002459465,0.009419881,0.063685201,0.003853214,0.00438619,0.010802878,0.019892996,0.009560505
583.982666,-0.003053312,0.005445092,-0.000636328,0.00362632,0.003563703,0.011423912,0.007585212,0.002778565,0.002872414,0.00965337,0.064449199,0.004138763,0.004955926,0.011042343,0.020417683,0.010166487
583.0126343,-0.00288116,0.005560101,-0.000470507,0.003762312,0.003622091,0.011657444,0.007940158,0.002898629,0.003021777,0.009668854,0.064946942,0.004237979,0.005160438,0.011207026,0.020918883,0.010273715
582.005127,-0.003070482,0.005549456,-0.0005307,0.003815895,0.003775942,0.011472548,0.007826599,0.002619467,0.002988804,0.009573736,0.064238548,0.004221537,0.005036421,0.011124716,0.021160379,0.010352603
580.9973145,-0.002816251,0.005746772,-0.000416926,0.004168164,0.003991838,0.01179507,0.008101138,0.003028059,0.003147463,0.009984053,0.063545212,0.004360565,0.005333467,0.011428801,0.021882594,0.010820765
579.9892578,-0.002835231,0.005993227,-0.00013852,0.004396571,0.004182017,0.011989523,0.008328272,0.003219356,0.003518971,0.010019786,0.06479501,0.004626223,0.00568259,0.011651993,0.022612585,0.011206203
579.0183105,-0.002854261,0.006048373,-0.000255368,0.004476831,0.004216518,0.012012701,0.008452177,0.003209472,0.00344609,0.009771009,0.064251728,0.004578164,0.005745093,0.011627478,0.023191219,0.011319322
578.0097046,-0.00279619,0.006373168,-2.07E-07,0.004611913,0.004359624,0.012424584,0.008545228,0.003390021,0.003740457,0.010132516,0.065463796,0.004768601,0.006138469,0.011928376,0.023788234,0.011942611
577.0008545,-0.002695099,0.006379867,0.000183544,0.00482757,0.004592003,0.012352536,0.008735168,0.003429991,0.003866142,0.010226379,0.065542601,0.005034509,0.006319584,0.011879183,0.024602491,0.012237737
575.9918823,-0.002744387,0.006454819,0.000323177,0.004925817,0.004636584,0.01237632,0.008851766,0.003627207,0.003911876,0.010298233,0.06519337,0.005032047,0.006405244,0.012336477,0.025205348,0.012684508
574.9824219,-0.002687433,0.006669922,0.000335664,0.00500476,0.004757452,0.012651246,0.009029337,0.003544573,0.004126768,0.010324768,0.06472782,0.005165808,0.006645607,0.012453886,0.026001159,0.013094227
574.0103149,-0.002460056,0.006931578,0.00070607,0.005365334,0.004981089,0.012832965,0.009220414,0.003826341,0.00440915,0.010601979,0.065237641,0.005558686,0.007011335,0.012751252,0.027208272,0.013811185
573.0004272,-0.002609012,0.006926397,0.00066342,0.005414634,0.005081649,0.012826619,0.00940274,0.003848356,0.004271988,0.010464385,0.066212058,0.005601714,0.007170233,0.01280793,0.028339688,0.014288335
571.9904175,-0.002219065,0.007293466,0.001009794,0.005723086,0.005439797,0.013370409,0.009964504,0.004093319,0.004780693,0.010723085,0.065364636,0.00598517,0.007695599,0.013351856,0.029863609,0.015276921
571.0174561,-0.002150966,0.007542751,0.00121326,0.005944072,0.005608348,0.013613404,0.01015231,0.004427481,0.005011281,0.010874032,0.065262467,0.006304062,0.008132471,0.01381359,0.031158634,0.016148351
570.006958,-0.002014323,0.007842492,0.001528405,0.006304954,0.005899278,0.013878798,0.010319652,0.004699382,0.005255747,0.011247802,0.066248238,0.006713612,0.00877212,0.014279053,0.033205837,0.017273072
568.9960938,-0.00209213,0.007884693,0.001545135,0.006418248,0.005866873,0.013873185,0.010502493,0.004670572,0.005413218,0.011179933,0.067387357,0.006896703,0.008933936,0.014594082,0.035050511,0.018226152
567.9851074,-0.001943409,0.008279353,0.001653192,0.006587469,0.006161049,0.014133042,0.010863973,0.005037442,0.005864616,0.011544583,0.066783309,0.007353595,0.009697997,0.015053923,0.037564222,0.019771934
567.0111694,-0.001802474,0.008442438,0.001930875,0.007020227,0.006406216,0.014477298,0.011263927,0.005325763,0.006121772,0.011668878,0.066337287,0.007747641,0.010320845,0.015857,0.040281225,0.021173887
565.9996948,-0.001670054,0.008715888,0.002107668,0.007232188,0.006683512,0.014853138,0.011715733,0.005547097,0.006556142,0.011918745,0.068470374,0.008333259,0.011010985,0.016463637,0.043223053,0.022884874
564.987793,-0.001640347,0.009046385,0.002496955,0.007492867,0.006873243,0.015287995,0.012093343,0.005938142,0.00677282,0.012220751,0.068297416,0.008722305,0.011635588,0.017325521,0.046457361,0.024871126
564.0133057,-0.00144849,0.009207537,0.002687079,0.007794102,0.007028172,0.01547463,0.012431083,0.006245338,0.007253613,0.012552675,0.06871853,0.009233661,0.012545747,0.017995052,0.049967311,0.026677798
563.0009766,-0.001412782,0.009411892,0.002739619,0.007933594,0.007034302,0.015736897,0.012836484,0.006441788,0.007722476,0.012885706,0.069160908,0.009934258,0.013604135,0.018843925,0.054551005,0.02932368
561.9884644,-0.001275288,0.009643551,0.003049226,0.008445262,0.007424924,0.016107919,0.013271087,0.006906066,0.008256664,0.013349187,0.069492929,0.010628267,0.014781784,0.020127198,0.059564516,0.032223225
561.0132446,-0.001371342,0.009876445,0.00327402,0.008562838,0.00776701,0.016382288,0.013738239,0.007326873,0.008752442,0.013547995,0.070416063,0.01151824,0.016062226,0.02116905,0.064922079,0.035037603
560.0001831,-0.00143012,0.009890083,0.003304041,0.008697664,0.007617114,0.016566759,0.013997453,0.007706218,0.009168328,0.01397326,0.070580333,0.012171125,0.017196607,0.022426456,0.070635974,0.038288731
558.9868164,-0.001239565,0.010252485,0.003649004,0.009201773,0.007984742,0.017224913,0.014862674,0.008231785,0.010283178,0.014603104,0.072375648,0.013410026,0.019059004,0.023933316,0.077579029,0.041991334
558.0109253,-0.001085336,0.010606833,0.003859456,0.009510256,0.008307374,0.01761492,0.015544219,0.008926273,0.0109418,0.015100395,0.072769515,0.014601042,0.020784039,0.025692992,0.085037231,0.046133675
556.9971924,-0.000985086,0.010920112,0.004218034,0.00999629,0.008703237,0.018106796,0.016491842,0.009755813,0.012054324,0.015861027,0.073464014,0.016075119,0.023094295,0.027846662,0.093580984,0.050864574
555.9832153,-0.000699652,0.011169681,0.004556531,0.010376755,0.009198521,0.018769316,0.017385088,0.010652434,0.01319148,0.016763253,0.074913897,0.01762007,0.025578648,0.030023854,0.103572913,0.056078475
555.0065308,-0.000706009,0.011403103,0.004651864,0.010840988,0.009410702,0.019381583,0.01828355,0.011435818,0.014354953,0.017643254,0.076227523,0.019292323,0.028061969,0.032269228,0.113280103,0.061420858
553.9920654,-0.000617873,0.011739749,0.005038568,0.011293177,0.009917599,0.020182459,0.019464388,0.012621824,0.01579128,0.018627491,0.078319579,0.021271853,0.030969085,0.035137177,0.124236725,0.067395948
553.0148926,-0.00046849,0.011831272,0.00521988,0.011777169,0.01043824,0.020904597,0.020733479,0.013578895,0.017235847,0.019632353,0.079539314,0.02334252,0.034086704,0.038018763,0.13566801,0.073436022
551.999939,-0.00025335,0.012357117,0.005738719,0.012643997,0.010914511,0.022015411,0.022346543,0.015050842,0.01918444,0.021022633,0.081100158,0.025744764,0.037794143,0.041248899,0.148193345,0.08017844
550.9848022,-0.000310003,0.012589633,0.005923997,0.013100363,0.011498862,0.022941824,0.023880064,0.016588731,0.021113444,0.022288661,0.083154775,0.028416842,0.041606143,0.044733252,0.162279233,0.087508254
550.007019,-0.000124235,0.012909786,0.006295998,0.013851617,0.012124885,0.024035435,0.025582436,0.018177941,0.023103002,0.023745308,0.084922388,0.031110773,0.045671482,0.048492089,0.176782608,0.094838418
548.991333,5.54E-05,0.013281442,0.006703307,0.014608378,0.012889386,0.025377357,0.027566198,0.020046704,0.025731003,0.025637271,0.087804288,0.034414031,0.050570913,0.052570235,0.192778036,0.103019841
548.0130615,0.000169897,0.013538008,0.007034091,0.015428252,0.013755525,0.026750006,0.029817803,0.022049235,0.028404875,0.027322853,0.090765379,0.037636254,0.055342928,0.057203539,0.208477393,0.111173868
546.9968872,0.000345327,0.01382925,0.007553919,0.016252069,0.014701713,0.028461199,0.032243382,0.024093905,0.030919077,0.029015416,0.094369017,0.040925883,0.060194429,0.061313763,0.223284841,0.118730545
546.0181885,0.000295615,0.014137321,0.007923655,0.017153896,0.015617792,0.030150583,0.034780249,0.026199853,0.033720262,0.030689457,0.097427584,0.04422047,0.0650516,0.065584563,0.238868639,0.126384303
545.0015259,0.000437279,0.01450912,0.008464267,0.018244591,0.016657045,0.03198383,0.037543617,0.028783178,0.036937717,0.032922924,0.100848503,0.048303213,0.070625372,0.070464835,0.25567925,0.134738743
543.9847412,0.000536352,0.014872907,0.00916489,0.019762967,0.018221725,0.034533191,0.041301876,0.032062944,0.041048039,0.035554457,0.10414774,0.053002156,0.077545539,0.076229282,0.27555421,0.14431563
543.0053101,0.00078674,0.015451963,0.010108086,0.021338435,0.019904677,0.037119262,0.045167416,0.035510801,0.045332491,0.038326561,0.109141231,0.057723347,0.08461573,0.082285628,0.294198841,0.153555065
541.987915,0.000851265,0.015855363,0.01070958,0.022919474,0.021580243,0.039630007,0.048937645,0.038532473,0.049351674,0.040799525,0.113959462,0.06202504,0.09064398,0.087929592,0.311041802,0.161796555
541.0080566,0.001080503,0.016422505,0.011497321,0.024439989,0.023301631,0.042276282,0.052817479,0.041494966,0.053033102,0.042951543,0.11794284,0.066354327,0.096315973,0.092730671,0.325337976,0.168732181
539.9902954,0.001083124,0.016920459,0.012289261,0.026228093,0.025041413,0.045165807,0.056727801,0.045016788,0.057380609,0.045554318,0.120127879,0.070841461,0.102759853,0.097914666,0.341517746,0.175960451
539.0100098,0.001293764,0.017491445,0.013427193,0.028724765,0.027424751,0.048827183,0.061804194,0.049343061,0.062385749,0.048844419,0.125374466,0.076112829,0.110212863,0.104199432,0.359087497,0.184524432
537.9917603,0.001403862,0.018220646,0.01475594,0.03149851,0.030154441,0.052757964,0.067368738,0.05398538,0.067853563,0.052271273,0.129630432,0.081828654,0.117999323,0.110693403,0.377390057,0.192698032
537.0109863,0.001567866,0.01877467,0.016001899,0.033885717,0.032560613,0.056189593,0.072133951,0.057546463,0.072419472,0.054852922,0.135078341,0.086477466,0.124062054,0.115749583,0.390149236,0.198510081
535.9922485,0.001725643,0.019497771,0.017379241,0.036622398,0.035117667,0.059954599,0.07714992,0.06159196,0.077129543,0.057579152,0.138542265,0.091017649,0.12989068,0.120784812,0.403354704,0.204104409
535.0111084,0.001954381,0.02044251,0.018976329,0.039511368,0.037954178,0.063623786,0.082544185,0.065915309,0.082197249,0.060533501,0.140660688,0.095695004,0.136270091,0.125642121,0.41548714,0.209317252
533.9919434,0.001954329,0.021102764,0.020591961,0.042536661,0.040887885,0.068003871,0.087889187,0.070041597,0.087002769,0.063459046,0.147853121,0.099950999,0.142521933,0.130694822,0.427191049,0.214289591
533.0102539,0.002129623,0.022066884,0.022295475,0.045647703,0.043771561,0.072015837,0.092968494,0.073922113,0.091560461,0.066024117,0.151583299,0.103924364,0.147599816,0.134744167,0.436053604,0.218199
531.9906006,0.002306679,0.023290023,0.024453847,0.049673066,0.047153529,0.076594427,0.09904635,0.078605786,0.096863508,0.068964675,0.154765755,0.108599976,0.153725937,0.139548272,0.446409494,0.222449273
531.0085449,0.002543977,0.024571536,0.026686249,0.053359956,0.050493035,0.080935232,0.104373008,0.082731619,0.101396851,0.071688443,0.158489302,0.112422593,0.158640266,0.143232569,0.454490572,0.225921467
529.9885254,0.002647933,0.025774347,0.02879142,0.057039857,0.05376694,0.084919371,0.109253511,0.086840704,0.105860435,0.074044243,0.160979644,0.116024502,0.163246796,0.146551773,0.461578697,0.228570834
529.0059814,0.002768483,0.026914807,0.030897563,0.060565405,0.056860063,0.089066654,0.114252314,0.090014048,0.109497927,0.075823851,0.165355191,0.118902579,0.166782156,0.149717346,0.466652662,0.230649799
527.9853516,0.002951846,0.028519854,0.033396255,0.064456433,0.060010649,0.093148895,0.119166113,0.093581304,0.113364548,0.077881441,0.168871328,0.121991821,0.170323193,0.152411163,0.471601367,0.232537568
527.0024414,0.003173408,0.030261336,0.036139861,0.068659827,0.063492328,0.097609229,0.124341771,0.097388938,0.117520444,0.08015652,0.170528978,0.125005111,0.174061671,0.155155391,0.476435065,0.234281585
525.9814453,0.003434192,0.032145612,0.038963169,0.073000021,0.067001633,0.101817392,0.12914665,0.100850396,0.121172003,0.082215704,0.174713641,0.127471268,0.177353472,0.157828078,0.480044991,0.235683262
524.9980469,0.003651562,0.034010384,0.041547488,0.076591402,0.069848284,0.105130099,0.133076638,0.103683986,0.123862803,0.083523966,0.176140443,0.129556373,0.179631859,0.159356713,0.482281983,0.236313105
524.0144043,0.003872123,0.036032408,0.044479296,0.080790631,0.073213831,0.108867943,0.137508124,0.106789269,0.12716417,0.085291229,0.177223072,0.13166216,0.182165057,0.161126748,0.484768391,0.237154082
522.9927368,0.004068364,0.038293507,0.047469404,0.084745057,0.076301485,0.112567388,0.141471654,0.109355919,0.129758284,0.086681142,0.17908825,0.133419558,0.18424122,0.162685499,0.486511976,0.237522498
522.008728,0.004390034,0.040612858,0.05030695,0.088660464,0.079096459,0.115733162,0.144925997,0.11176157,0.132197008,0.087914445,0.181240469,0.134897411,0.186161012,0.163911119,0.487449199,0.237776354
520.9864502,0.004672692,0.042947803,0.053170763,0.092396095,0.081855528,0.118529953,0.147970364,0.113894753,0.134364411,0.08904238,0.181714356,0.136317745,0.187548265,0.164887965,0.488086522,0.237777695
520.0020142,0.004951659,0.045429938,0.056124073,0.096081182,0.084557667,0.1215491,0.151053414,0.11605598,0.136534348,0.090030961,0.182662979,0.13753359,0.189002901,0.165863618,0.488510191,0.237782449
519.017395,0.005125233,0.047819376,0.058813501,0.099440828,0.087008558,0.12422818,0.153885439,0.117915265,0.138111517,0.090846643,0.185066164,0.138365731,0.190008164,0.166653141,0.488321245,0.237403572
517.9945679,0.00541141,0.050257456,0.061335526,0.102340624,0.088980705,0.12631841,0.15607968,0.119153544,0.139328405,0.091252685,0.185720205,0.138943374,0.190562606,0.167001426,0.487608582,0.23694779
517.0094604,0.005653768,0.052828502,0.063797168,0.105279408,0.091016144,0.128622741,0.158214286,0.120556474,0.14064984,0.092044525,0.186541408,0.139569834,0.191200852,0.167279825,0.487018973,0.236473396
515.9862061,0.006218106,0.055651516,0.066688739,0.108380318,0.093149863,0.130519882,0.160333008,0.121928714,0.14204222,0.092715442,0.186536267,0.140254125,0.191825464,0.16780065,0.486330897,0.235926911
515.0006714,0.00655517,0.058517616,0.069310278,0.111214466,0.095027752,0.132428989,0.162275598,0.123216599,0.143189251,0.093288653,0.186897576,0.140697584,0.192471817,0.167836919,0.48526305,0.235185236
514.0148926,0.006862961,0.061346944,0.071720317,0.113912687,0.096583933,0.134334534,0.163868979,0.124174014,0.144082621,0.093598969,0.187720537,0.140996456,0.192544594,0.167931095,0.48373571,0.234374285
512.9909668,0.007300864,0.063921764,0.073873661,0.116098963,0.098119304,0.135567904,0.165293604,0.125007972,0.144797549,0.093830332,0.18830061,0.141299203,0.192796677,0.167953849,0.482432395,0.23362799
512.0047607,0.007707984,0.066240102,0.075871758,0.118052796,0.099308349,0.136870742,0.166623861,0.125746027,0.145367384,0.094129458,0.188593403,0.141508907,0.192794591,0.168048516,0.481114358,0.233038008
511.0184326,0.008286054,0.068615504,0.077709623,0.119940519,0.100485817,0.137996689,0.167752072,0.126364842,0.146040916,0.094354793,0.188180178,0.141610503,0.192946822,0.167955682,0.479957432,0.232267827
509.9937744,0.008837711,0.071266241,0.079525292,0.121745035,0.101624355,0.139238328,0.168813437,0.127236471,0.146503389,0.094606966,0.189541683,0.14172712,0.192868397,0.16779989,0.478495151,0.231547371
509.0069885,0.009588714,0.073952682,0.081552558,0.123634353,0.102801211,0.140360072,0.170022711,0.12783663,0.147047728,0.094947763,0.189512238,0.141795397,0.193082228,0.167857632,0.477187097,0.230967343
507.9819946,0.010027972,0.0760855,0.082917154,0.124950372,0.103708603,0.141222909,0.17079483,0.128191009,0.147582531,0.09498883,0.189029932,0.141832501,0.192659587,0.167414844,0.475836694,0.230158299
506.994751,0.010613969,0.07797467,0.084068418,0.126340628,0.104339957,0.141973436,0.171536386,0.128603593,0.147823215,0.095090322,0.189341202,0.141664922,0.192665324,0.16741012,0.474466085,0.229571775
506.0073242,0.011169867,0.079783618,0.085271917,0.127412081,0.105195031,0.142807469,0.172254935,0.1290344,0.148109451,0.095197827,0.188884109,0.141682342,0.192552462,0.167119354,0.473520815,0.229159892
504.9816589,0.011996442,0.081887566,0.086514808,0.128559426,0.106004737,0.143564388,0.17298457,0.129363686,0.148402005,0.095452838,0.189450577,0.141727686,0.192523912,0.166907862,0.472357422,0.228706852
503.9937744,0.012756131,0.083638251,0.087828562,0.129793614,0.106726617,0.144359291,0.173787668,0.129884332,0.148762733,0.095429651,0.190458998,0.141605049,0.192366347,0.166728199,0.471468628,0.228268862
503.0057373,0.013489299,0.085343592,0.088836551,0.130800039,0.107506819,0.14515613,0.174406663,0.130203739,0.148933992,0.095535181,0.189311132,0.141554207,0.192120671,0.166617885,0.470645666,0.227976203
502.0174255,0.014194928,0.086674631,0.089560203,0.131724551,0.107927613,0.145463854,0.174843982,0.13042213,0.148985937,0.09557315,0.189846978,0.14141956,0.191977352,0.166522235,0.47016722,0.227513865
500.9908752,0.014957565,0.088021934,0.090362348,0.132654622,0.108479299,0.146103531,0.175201312,0.130687788,0.149145678,0.095750764,0.188628048,0.141367585,0.192031115,0.166301116,0.469295561,0.227312014
500.0021362,0.015845107,0.089469925,0.09134116,0.133546561,0.10920547,0.146814495,0.175823212,0.131043553,0.149353921,0.09580937,0.189455181,0.141491488,0.19196628,0.166233093,0.468873501,0.227174938
499.0132446,0.016762581,0.090692811,0.092105612,0.134454817,0.109728389,0.147401199,0.176425695,0.131210104,0.149563864,0.095911436,0.188851208,0.141327471,0.191855088,0.166159466,0.468627542,0.227116719
497.9861755,0.017573893,0.091775544,0.092754163,0.135330096,0.110178329,0.147874042,0.17680189,0.131388307,0.14960222,0.095764317,0.189281151,0.141280353,0.191686139,0.165998235,0.468129516,0.226985291
496.9968262,0.018329963,0.092681736,0.093481131,0.136061624,0.110756002,0.14828445,0.177302107,0.131568357,0.14971599,0.095844425,0.188441575,0.14127095,0.191561148,0.165902883,0.468083739,0.22708647
496.0072937,0.019023953,0.093511537,0.094104767,0.136729181,0.111320183,0.148911491,0.177699402,0.131759048,0.149870634,0.095842421,0.189099506,0.141279027,0.191547304,0.165977418,0.468009442,0.227179095
495.0175781,0.019984031,0.094588749,0.094890617,0.137617707,0.111827537,0.149262801,0.178130195,0.132093459,0.150060967,0.096037522,0.188535616,0.141394898,0.191611558,0.166004539,0.468477488,0.227340281
493.9895935,0.020846527,0.095456295,0.095739596,0.138631508,0.112504624,0.149954096,0.178612575,0.132489353,0.150437474,0.096409529,0.18945238,0.141596302,0.191987455,0.166172251,0.469202727,0.227799729
492.9994812,0.021618687,0.096224211,0.096318491,0.139364198,0.112930395,0.150254503,0.178731829,0.132661194,0.150468335,0.09637776,0.188256681,0.141647488,0.192156941,0.166117266,0.46951738,0.22807765
492.0091553,0.022066966,0.096716225,0.096767433,0.139911205,0.113218822,0.150785521,0.179260433,0.132646471,0.150493622,0.096301951,0.190014616,0.141517296,0.192012072,0.166324288,0.469745994,0.228387624
491.0186157,0.022816336,0.097470768,0.097408503,0.140647471,0.113851219,0.151296526,0.179943964,0.132906914,0.150825232,0.096247025,0.189216077,0.141696304,0.192197233,0.166471124,0.470469505,0.228795141
489.9897461,0.023726553,0.098347984,0.098289721,0.14167349,0.114380501,0.151705816,0.180233017,0.133338466,0.15108636,0.096722312,0.190312371,0.142049,0.192667544,0.166680545,0.471892178,0.22953625
488.9988708,0.024464061,0.099048235,0.098948516,0.142446324,0.114802316,0.152129248,0.180543602,0.133623526,0.15136233,0.096980356,0.189620301,0.142299563,0.193166181,0.167222947,0.473101139,0.230135515
488.0076599,0.024925815,0.099613391,0.099466637,0.143033922,0.115281515,0.15257676,0.181032896,0.133683741,0.151527226,0.096869335,0.190905526,0.142388478,0.193355471,0.167151541,0.474161446,0.230841667
487.0163269,0.025599103,0.100349955,0.100146949,0.143905878,0.115902118,0.153229222,0.181831002,0.134009227,0.151953012,0.097087555,0.190621093,0.142800391,0.193619549,0.167783842,0.475581944,0.231706753
485.9866333,0.026379216,0.101391159,0.101020612,0.144907206,0.116466567,0.153607965,0.182181284,0.134606168,0.1524501,0.097596042,0.190722168,0.143398911,0.19437094,0.168458626,0.478089005,0.232814193
484.9949341,0.026825363,0.102057859,0.101717033,0.145754978,0.117023282,0.154199109,0.182616413,0.134894162,0.152729109,0.097731754,0.191689238,0.143742189,0.19506447,0.168822438,0.479928941,0.233925447
484.0029907,0.027321447,0.102601275,0.102254823,0.146372318,0.117593162,0.155012548,0.183632121,0.135151655,0.153193608,0.097801238,0.193938926,0.144087777,0.19546634,0.169455767,0.481495142,0.234945327
483.0108948,0.027660126,0.103268854,0.10284254,0.147141829,0.118146122,0.155331478,0.184283987,0.135539427,0.153647125,0.098021872,0.193463445,0.144487307,0.196107209,0.169797733,0.483501971,0.235857576
482.0185242,0.028129959,0.104128592,0.103723258,0.148143023,0.118850812,0.156092092,0.184975401,0.136238784,0.154272392,0.098564647,0.19355984,0.145204008,0.197046667,0.170783967,0.486203373,0.237368882
480.987854,0.028759805,0.10513673,0.104649872,0.149257034,0.119559437,0.156881094,0.185826764,0.1369268,0.155096307,0.099216506,0.193242267,0.146028623,0.198284373,0.171880454,0.489548355,0.239076018
479.9950867,0.028896349,0.105765745,0.105185799,0.149844676,0.11987979,0.157167897,0.186147854,0.137070909,0.155513644,0.099388659,0.193230718,0.146474153,0.199007586,0.172506407,0.492455483,0.240414828
479.0021973,0.029284302,0.106534295,0.105825588,0.150684387,0.120414458,0.157779872,0.186938018,0.137631521,0.156037137,0.099704862,0.194208533,0.147156686,0.199955851,0.173240989,0.495215029,0.241886795
478.0090637,0.029623574,0.107431524,0.106665224,0.151750356,0.121272646,0.158628404,0.18798995,0.138464734,0.156845167,0.100321323,0.195528626,0.148001999,0.20104903,0.174154207,0.498474419,0.243514359
477.0157776,0.029958922,0.108238906,0.107444786,0.152539536,0.121874392,0.159301266,0.188788101,0.139145598,0.157640487,0.100895524,0.195376784,0.148795039,0.202214524,0.1753297,0.501777828,0.245303422
475.9839783,0.030360373,0.109257765,0.108368456,0.153715983,0.122588344,0.160389215,0.189924896,0.139792353,0.158642352,0.101508312,0.196816981,0.149769709,0.203482285,0.17646347,0.505976975,0.247265041
474.9903564,0.03072677,0.110170223,0.10933917,0.154883519,0.123391479,0.161312297,0.19108732,0.140702233,0.159706444,0.102016017,0.197348267,0.150926828,0.205054328,0.17765595,0.510249078,0.249550581
473.99646,0.031002,0.111106262,0.110167086,0.155766085,0.124201439,0.162000835,0.192094371,0.141492739,0.16054897,0.10253568,0.198060289,0.151786253,0.206328094,0.178843558,0.51400137,0.251407474
473.0022888,0.03127056,0.112006001,0.110956915,0.156740174,0.12477313,0.162968785,0.193164557,0.142217919,0.161457792,0.10297446,0.199237108,0.15270935,0.207735628,0.179981455,0.51806289,0.253465265
472.0080261,0.031506721,0.112826973,0.111798808,0.157770231,0.125520945,0.163841993,0.194199026,0.143096045,0.162490562,0.103620127,0.20015493,0.153709263,0.209145904,0.181383088,0.522173703,0.255567014
471.0135498,0.031809632,0.113900341,0.112761959,0.159053177,0.126369238,0.165034771,0.195652291,0.144136876,0.163607225,0.104386538,0.201216489,0.154914722,0.210746855,0.182707593,0.526732147,0.257909209
470.0188293,0.032255065,0.11516352,0.114001736,0.160292238,0.127437279,0.166096211,0.197134003,0.145260349,0.165114909,0.105277158,0.202651724,0.156351745,0.212823153,0.184607893,0.531997085,0.260596037
468.9857483,0.032362811,0.116032347,0.114735425,0.161352828,0.128129959,0.167029113,0.198271617,0.146143362,0.166097567,0.105841272,0.202259108,0.157442585,0.214365408,0.185671687,0.53670311,0.262841106
467.9906921,0.032929569,0.117302835,0.116021156,0.162746802,0.129284993,0.16851081,0.199970201,0.147427917,0.167683631,0.106867164,0.204229087,0.159000695,0.216595575,0.187452436,0.541860223,0.265556634
466.9954224,0.033119753,0.118248172,0.116925888,0.163889825,0.130075783,0.169550464,0.201303005,0.148296401,0.168791443,0.107545085,0.20574601,0.160157621,0.217952609,0.188808382,0.546267808,0.26769793
465.9999695,0.033637714,0.119562708,0.118175589,0.165386066,0.13107349,0.170992106,0.203023225,0.149796143,0.170289904,0.108461224,0.205930263,0.161606401,0.220084563,0.190545499,0.551871717,0.270448774
465.0043335,0.033857983,0.120746113,0.11914973,0.166826963,0.132186547,0.1723589,0.204713568,0.15090403,0.171805397,0.10936188,0.209177867,0.162977576,0.222324386,0.192467421,0.557392895,0.273222476
464.0084839,0.034214459,0.121876687,0.120196149,0.168199763,0.133144513,0.173657984,0.206314817,0.152241036,0.173316404,0.110206723,0.208563417,0.164445639,0.224278748,0.194089502,0.562609494,0.275802255
463.0125122,0.034551073,0.123094298,0.121275075,0.169471562,0.134187952,0.174940139,0.207973912,0.153370038,0.174644798,0.110969678,0.210403115,0.165873706,0.226308629,0.195794597,0.567902386,0.278495252
462.0162964,0.034883127,0.12425933,0.122468762,0.170888975,0.135127902,0.176243484,0.209455177,0.154707015,0.176216215,0.111982182,0.212207884,0.167391017,0.228255466,0.197442681,0.573570371,0.28115961
460.9815979,0.035357811,0.1257907,0.123779148,0.172712132,0.136489332,0.177839339,0.211584464,0.156374827,0.178009272,0.113095544,0.212023571,0.16909796,0.230856553,0.199535117,0.580433846,0.284340143
459.9849854,0.035834871,0.126999617,0.125077128,0.174231872,0.137793437,0.17953451,0.213821158,0.157730952,0.1797916,0.113979153,0.216513366,0.170746923,0.233122751,0.201628834,0.585972607,0.287460208
458.9882507,0.036472283,0.128715441,0.126545772,0.176124051,0.139304861,0.181387797,0.216035903,0.159537017,0.181792334,0.115247823,0.217638016,0.172760949,0.235637069,0.203820095,0.592581332,0.290709883
457.9913025,0.036796201,0.130018055,0.127704755,0.177722052,0.140502781,0.182979435,0.218019188,0.161040887,0.183467031,0.116308123,0.218312696,0.174338281,0.238149017,0.205753908,0.598910987,0.293806762
456.9941101,0.037299752,0.131423444,0.129023328,0.179436117,0.141903266,0.184604883,0.220052555,0.162602648,0.185458228,0.117504291,0.220904186,0.17602241,0.240508094,0.207757637,0.605119288,0.297010303
455.9968262,0.037939884,0.132890791,0.130405679,0.18130967,0.143293798,0.186491534,0.222273856,0.16420944,0.187254638,0.1185591,0.222003177,0.177846521,0.243232101,0.209935084,0.612174392,0.300383687
454.9993286,0.038359925,0.134522453,0.131940112,0.183392629,0.144772291,0.188323423,0.224609077,0.166087896,0.189218789,0.119734928,0.224473849,0.179821447,0.245800376,0.212335035,0.619119883,0.30380252
454.0015869,0.039073955,0.136185646,0.133504242,0.1852687,0.146331459,0.19018501,0.227046207,0.167975187,0.191480398,0.121073641,0.225861773,0.181735277,0.248804987,0.214578927,0.626285911,0.307214141
453.0037231,0.03962405,0.137651786,0.135025412,0.187142223,0.147815898,0.192048326,0.229354844,0.169599429,0.193260044,0.122291096,0.226532295,0.183573008,0.251097173,0.216799289,0.632242203,0.31043157
452.0056763,0.040061962,0.139044255,0.136269137,0.188803867,0.149081737,0.19370696,0.231460333,0.171081305,0.194996774,0.123114437,0.228048414,0.185175151,0.253435135,0.218640789,0.638487101,0.31332618
451.0074158,0.040726878,0.140862852,0.137880296,0.190979585,0.150806904,0.195551291,0.233798504,0.172965065,0.19709006,0.124529377,0.229857996,0.18718572,0.256120116,0.220871002,0.645469844,0.316785872
450.0089417,0.041414998,0.142578438,0.139539242,0.193098456,0.152427971,0.197641477,0.236290529,0.174796373,0.199307144,0.125797376,0.232900128,0.189298242,0.258760244,0.223086983,0.652456164,0.320272565
449.0103455,0.042038299,0.144352078,0.14117904,0.195163697,0.154163808,0.19990325,0.238911167,0.176755846,0.201480985,0.127061322,0.234533384,0.191271335,0.261511803,0.225313291,0.658762157,0.32354039
448.0115051,0.042581946,0.145913795,0.142710522,0.197205335,0.155663565,0.201589257,0.241126537,0.178449318,0.203234837,0.128164694,0.235933691,0.193021789,0.264033884,0.227459356,0.665397883,0.326718926
447.0125427,0.043175444,0.147541851,0.144154444,0.199189201,0.157151654,0.203549504,0.243296638,0.180040345,0.205108702,0.129251629,0.237683281,0.194650918,0.266336083,0.229414716,0.671357811,0.329692811
446.0133667,0.04394725,0.149433479,0.145959571,0.201369837,0.158974677,0.205815688,0.245907024,0.181897387,0.207371891,0.130460754,0.239516154,0.196694866,0.269160628,0.231800228,0.678165495,0.333186716
445.0140381,0.044650335,0.151306093,0.147803456,0.203589335,0.160820931,0.207715958,0.24854596,0.183829114,0.209603176,0.13190566,0.240645513,0.198771954,0.271946967,0.234007835,0.685223103,0.336636365
444.0144653,0.045323871,0.153175339,0.149589509,0.205913246,0.162549764,0.209904194,0.250976384,0.185698882,0.211679608,0.133113816,0.242366105,0.200856566,0.274673522,0.236478478,0.692363203,0.340054691
443.0147705,0.046110701,0.155091897,0.151369765,0.20821254,0.164329156,0.211975575,0.25367105,0.187644482,0.214015007,0.134532839,0.243880525,0.202914372,0.277564138,0.238883615,0.699828684,0.343879372
442.0149231,0.046813928,0.156934172,0.153176397,0.210437283,0.166119739,0.214022592,0.256120175,0.189674109,0.21602577,0.135822415,0.24625437,0.205014616,0.280383885,0.241424665,0.706904531,0.347524345
441.0148315,0.047494929,0.158855692,0.15484044,0.212695852,0.167855009,0.216213793,0.258892894,0.191468731,0.218239471,0.137008309,0.247894242,0.20700267,0.283242613,0.243482649,0.714158654,0.351213157
440.0145874,0.048307553,0.160787493,0.156751499,0.215005651,0.169694424,0.218451664,0.261505753,0.19349052,0.220358625,0.138247192,0.250462532,0.209121555,0.286091864,0.246091291,0.721705735,0.35493955
439.0141602,0.048958942,0.162648425,0.158583164,0.217389628,0.17132476,0.220722213,0.264071256,0.195429683,0.222652331,0.139645308,0.251502365,0.2112979,0.288979739,0.248426184,0.72940433,0.358520389
438.0135803,0.049715035,0.1646038,0.16040951,0.219920546,0.173182279,0.222761735,0.266738236,0.197482288,0.224949434,0.140916526,0.254691452,0.213503167,0.292010933,0.250910193,0.736877143,0.362331301
437.0127563,0.050603196,0.166729555,0.162307903,0.222453207,0.175204024,0.225201055,0.269502223,0.199498847,0.227432698,0.142300308,0.255203903,0.21583353,0.295075357,0.253707439,0.744503677,0.365973651
436.0117798,0.051314116,0.168756694,0.164292768,0.224992111,0.177047253,0.22737664,0.272288352,0.201646045,0.229893327,0.143825516,0.257750332,0.218219161,0.298339933,0.256172985,0.75271064,0.370098889
435.0106201,0.052244119,0.170874924,0.166349798,0.22737293,0.179024994,0.229785755,0.275136411,0.203882396,0.232352421,0.145266831,0.260306299,0.220541731,0.301676452,0.258925587,0.760598958,0.373790294
434.0093689,0.053200051,0.173124433,0.168448553,0.230072811,0.181094095,0.232305035,0.278389871,0.206243843,0.235016078,0.146898419,0.262774736,0.22312744,0.305095971,0.261761785,0.769173861,0.37791875
433.0078125,0.053952169,0.175236836,0.170421377,0.232763186,0.183067784,0.234789908,0.281319767,0.208275721,0.237450615,0.148100928,0.264610559,0.225511938,0.308408499,0.264621317,0.777405083,0.381924033
432.0061646,0.054927617,0.177539527,0.172717676,0.235554338,0.185201794,0.237307534,0.28431809,0.210772052,0.240372092,0.150013685,0.26769802,0.228164315,0.311811745,0.267315924,0.786446333,0.386181384
431.0042725,0.055839673,0.180023342,0.175117269,0.238556236,0.187508762,0.240166441,0.287780166,0.213389248,0.243175089,0.151603743,0.269068897,0.230969146,0.315792263,0.270537317,0.795651317,0.390499741
430.0022888,0.056703262,0.182229161,0.177262396,0.24120678,0.189344361,0.242744088,0.290839911,0.215530172,0.245671928,0.153160706,0.271265328,0.233410165,0.319092989,0.273547083,0.803837955,0.394404024
429.0000916,0.057634216,0.184627339,0.17948927,0.244191095,0.191563994,0.245266587,0.294080675,0.218066394,0.248468429,0.154781282,0.273886591,0.236037627,0.322681099,0.276381582,0.812223792,0.398814738
427.9976807,0.058625951,0.186975598,0.181826398,0.246910304,0.193757191,0.247911781,0.297154307,0.220491111,0.251289249,0.156354189,0.277273685,0.23855561,0.326207966,0.279295832,0.820521057,0.402649522
426.9951477,0.059620131,0.189570278,0.184080184,0.249832705,0.19605118,0.250957608,0.300842464,0.223181441,0.254259288,0.158166036,0.278925896,0.241330579,0.329903245,0.282329619,0.829360545,0.406873971
425.9924316,0.060561892,0.192012548,0.186409697,0.253074348,0.198456124,0.253846645,0.304207057,0.225832239,0.25742504,0.159918949,0.280426294,0.244247869,0.333570629,0.285447627,0.837862909,0.411330521
424.989563,0.061539877,0.194433525,0.188826174,0.25586912,0.200568289,0.25656867,0.307506234,0.228255689,0.260153264,0.1616043,0.282584846,0.246810779,0.337059677,0.288321883,0.84622699,0.415076852
423.9864807,0.062525362,0.196864307,0.191139936,0.258844554,0.202926487,0.25933072,0.311054915,0.23070474,0.262811571,0.16321449,0.286663741,0.249348939,0.340695113,0.291349351,0.853888691,0.418855429
422.9832153,0.0634754,0.199304521,0.193430752,0.261917681,0.205115885,0.261973172,0.314475775,0.233227074,0.265903682,0.164843649,0.288159013,0.251920462,0.344135523,0.294207722,0.862068772,0.422781736
422.0184021,0.064530641,0.202178568,0.196145311,0.265284896,0.207805842,0.265098661,0.318111599,0.236134499,0.268968523,0.166811496,0.290992051,0.254933745,0.347985566,0.297464699,0.871430695,0.42719534
421.014801,0.065548167,0.204812408,0.198555514,0.268198401,0.210375711,0.268144608,0.321909428,0.238849387,0.272051036,0.168539241,0.294808924,0.257627696,0.35177815,0.300570339,0.879951,0.430994004
420.0110779,0.066720068,0.207494333,0.201213762,0.271570534,0.212668449,0.271157503,0.325467944,0.241529301,0.27523914,0.170311749,0.296501279,0.260499984,0.355574161,0.303592116,0.888169348,0.435357332
419.0072021,0.067709409,0.210102633,0.203797951,0.274984062,0.215353951,0.274189591,0.32912457,0.244208768,0.278342694,0.172160342,0.298553467,0.263062209,0.359375238,0.306626022,0.896841645,0.439386666
418.0030823,0.068878733,0.212905273,0.206458449,0.278385013,0.217807636,0.27733019,0.332922518,0.246991217,0.281365335,0.173914835,0.302787125,0.265920728,0.363145828,0.309827983,0.905520082,0.443381578
416.9988098,0.069784626,0.215672463,0.208951816,0.281589031,0.22030437,0.28038013,0.336736023,0.249783739,0.284435809,0.17564553,0.304509968,0.268576056,0.367013246,0.312932164,0.91431433,0.447403848
415.9943848,0.071199171,0.219082579,0.212233871,0.285711914,0.223474309,0.28415665,0.341111273,0.253180116,0.288175583,0.177986026,0.307989419,0.271894485,0.371573925,0.316813558,0.924056292,0.452435285
414.9898376,0.072406657,0.221982062,0.215027228,0.289280236,0.226283953,0.287593693,0.344964683,0.256137401,0.291547656,0.179663047,0.310056895,0.27476427,0.375270903,0.319863349,0.932844758,0.45664537
413.9850464,0.073467232,0.2249493,0.218009815,0.292933881,0.228902027,0.290914744,0.349035025,0.258960426,0.294807881,0.181665972,0.315393329,0.277585179,0.379247785,0.323143661,0.942081988,0.460953683
413.0187073,0.07470955,0.22791101,0.22065638,0.296397388,0.231515959,0.293907493,0.352981746,0.261627972,0.297997505,0.183508545,0.317111552,0.280455858,0.382941663,0.326222837,0.950282037,0.464850396
412.0136108,0.075862601,0.23136206,0.223795265,0.300453425,0.234580696,0.29755953,0.357251406,0.265031397,0.30159533,0.185597941,0.318648696,0.283538222,0.387500674,0.329788715,0.959957957,0.469727099
411.0083923,0.077206098,0.23470147,0.227143064,0.304511547,0.237876177,0.301347762,0.361684173,0.268269271,0.305316925,0.187763766,0.321205437,0.286910594,0.391855389,0.333601654,0.970092416,0.474424928
410.0028992,0.078489535,0.23773697,0.229944617,0.308148384,0.240670428,0.304949462,0.365980506,0.271238416,0.308784753,0.189736337,0.325714022,0.289867729,0.395765692,0.336827695,0.978920937,0.478805751
408.9973145,0.07956098,0.240908384,0.232995063,0.311799258,0.243437037,0.308389813,0.369901717,0.274260402,0.312119722,0.191747874,0.326850891,0.292837203,0.399669498,0.340254813,0.988611579,0.483363658
407.9915466,0.080973633,0.244414583,0.236182123,0.31591937,0.246610299,0.311942369,0.374381423,0.277476937,0.315693051,0.193692848,0.329254806,0.296075165,0.40395996,0.343569428,0.998035908,0.487747431
406.9856567,0.082365103,0.248154238,0.239634261,0.320489854,0.249819025,0.316094846,0.379244059,0.281062633,0.319680572,0.19600971,0.332628667,0.299428374,0.408605009,0.347349256,1.00828135,0.492983341
406.0182495,0.083959706,0.252117723,0.243456766,0.325337917,0.253566563,0.320167899,0.384228408,0.284585714,0.324046105,0.198392466,0.335956693,0.303193897,0.413657636,0.351617128,1.020021677,0.498350948
405.0119324,0.08569961,0.25615719,0.247344971,0.33007887,0.257379949,0.324813128,0.389533788,0.288399935,0.328244031,0.200989112,0.340163082,0.307110697,0.418778211,0.35555771,1.030960917,0.503641725
