Repository: angzeli/Imperial-MS-3.02-CdSe-quantum-dots

This repository contains all experimental documents, analysis code and figures for the synthesis and optical characterisation of CdSe quantum dots (QDs). It includes the full laboratory script, references used in the analysis, Python scripts for data processing, and the viva presentation slides.

This project investigates:
	•	CdSe quantum dot synthesis via the hot-injection method
	•	Optical characterisation using UV–Vis absorption, fluorescence emission, and excitation spectroscopy
	•	Extraction of key properties:
	•	Band-edge absorption peak
	•	Emission peak
	•	Stokes shift
	•	Quantum efficiency trends
	•	FWHM (spectral width)
	•	Band-gap energy E_g’

File: Data/Run 2 FL emission.csv
Wavelength (nm),60 s reaction,90 s reaction,120 s reaction,150 s reaction,180 s reaction,210 s reaction,240 s reaction,270 s reaction,300 s reaction,330 s reaction,360 s reaction,390 s reaction,420 s reaction,600 s reaction
420,22.31990623,21.11704636,16.21613121,18.06827736,16.02686119,16.18050575,13.34661102,14.94298363,7.480342388,13.74065304,12.74366474,13.08511257,10.45548534,10.218256
421.0599976,23.78614426,22.51086426,16.43410492,19.10232735,17.00491524,17.66730309,13.36460876,15.30517864,7.866368771,14.35872841,13.84873199,13.87556744,11.15181446,10.599823
421.9599915,24.9674015,23.78197289,16.94874001,19.96045113,17.79153061,18.47928619,13.86353016,15.86386585,8.171093941,14.9547224,15.0546217,14.42841244,11.54000854,11.35056305
423.0299988,26.23871422,25.71121788,17.16913033,20.74871254,18.94364166,19.22873497,14.40766621,16.21011543,8.725049973,16.01927948,15.90638447,15.45612717,11.9875288,11.59275436
423.9299927,27.94560814,26.70630455,17.8571434,22.10438919,19.64437103,20.47530174,14.90665817,16.78917885,9.251390457,16.57002831,16.32407761,16.41147995,12.64469147,12.40526485
425,28.5245266,28.36594772,18.43469048,22.84651756,20.89809227,21.42886734,15.53372574,17.03040504,9.497692108,17.271101,16.52341461,17.05730247,13.08110905,13.21568298
426.0599976,30.38911057,29.34308052,19.14960098,23.88520813,21.76278687,22.2493248,16.20040321,17.53647041,10.38556576,18.28831291,16.82876396,18.07683182,14.03317833,14.00004864
426.9599915,31.82406044,30.57866287,19.58297348,25.07064056,22.81313133,23.75886726,16.94309616,18.09449196,10.65331745,19.06859207,17.60603714,18.61888885,14.30633736,14.4180603
428.0299988,33.87486649,32.14805984,20.53993988,26.12820625,24.09326935,24.55958748,17.77666092,19.2681694,11.07362461,19.98199081,18.11091995,19.81983566,15.58674526,15.29725647
428.9299927,34.74689102,32.80568314,21.42938614,27.25505066,25.27610397,25.87073708,18.14495087,19.56232643,11.7956934,21.01549149,18.6921196,20.74331665,15.78637218,15.90041637
430,36.78364563,34.34675217,22.1109333,28.67022514,26.02257538,27.07846642,19.45825768,20.36281204,12.48941135,21.69701958,19.16795349,21.61379623,16.83208275,16.66124344
431.0599976,38.58664322,36.81198502,23.17809868,30.13247299,27.39990425,28.37144661,20.30529976,21.28055954,13.03279591,22.67839622,20.38152122,22.7664547,17.41601753,17.67827034
431.9599915,40.48639679,38.38152695,24.31454468,30.68844986,28.75919914,29.78660965,21.18787956,22.07126617,13.47098541,23.60527039,21.23157692,23.6281414,17.90152168,18.05462265
433.0299988,42.40317535,39.02962494,25.21553993,32.69950104,30.30939674,31.2765274,22.35953522,23.36629486,14.50397778,25.32429504,22.05768394,24.77321243,18.88362694,19.13147354
433.9299927,43.32304001,40.19821548,25.92972374,33.74757767,30.99860191,32.20117188,22.2316227,24.18087006,15.04251194,25.44129753,23.07234764,25.66952515,19.90604401,20.00794983
435,45.2600441,41.35310745,26.90132904,34.99552536,32.14093399,33.8278656,23.06126976,24.93392944,15.89417076,26.52858734,23.36112785,26.32362938,20.10255814,20.76463699
436.0599976,46.86473083,43.57058334,27.9734211,36.05767441,33.79382706,35.21498871,24.87493515,25.56780815,16.04916763,27.86572838,24.77834702,27.82018089,20.54351044,21.50917053
436.9599915,49.02810287,44.96780777,28.96353722,37.57863235,34.57814789,35.96302795,25.37626076,26.31080818,16.60505867,28.36767769,25.83330536,28.93151855,21.59136009,22.61781693
438.0299988,50.9507637,46.97141266,29.83384514,39.39928436,36.0193634,37.36381531,26.3697319,27.82426262,17.57707024,29.85691452,26.74228859,29.7165947,22.5794735,23.42519569
438.9299927,53.14208603,48.3355751,30.67699051,39.6846199,37.27440643,38.41728973,27.11177063,27.97174263,18.37709045,30.79972649,27.56111526,30.39159775,22.82613182,24.19056129
440,54.72860718,50.11661911,32.31705475,41.33314896,38.70735168,39.40448761,27.64210129,29.42117119,19.20758438,31.77973175,27.99785233,31.52261353,24.23760223,25.23099709
441.0599976,55.97293854,51.70034409,33.26032639,43.34019852,40.25068665,41.16960526,29.15722466,30.2484436,19.46517944,32.49537659,28.96387482,32.74598312,25.0735302,26.01979065
441.9599915,57.97211456,52.97463226,34.362957,43.8598671,40.96138,42.6524086,29.50468063,30.82674408,19.90757942,33.48169327,29.91690636,33.36031723,25.68514061,26.82091522
443.0299988,60.25371552,55.41450882,35.40182877,45.69973755,42.67412567,43.84011459,30.33885956,31.65624619,21.39334869,34.92751312,31.25900841,35.05264664,26.48813057,28.30904198
443.9299927,62.1317215,56.60795593,36.47659302,46.78580475,43.97196579,45.29685211,31.33591652,32.44832993,21.38879585,35.67776871,32.02771378,35.39170074,27.48544312,28.62619209
445,64.09371185,57.38939285,37.64222717,48.5932045,44.09273529,46.54455566,32.23819733,33.84782791,22.16609192,36.92869568,32.88594818,36.99428558,28.24610901,29.21185112
446.0599976,66.3633728,59.92915726,39.13043594,50.00203705,46.85364914,47.80847549,33.21283722,34.63064957,22.95943832,38.19913483,33.73501968,38.02796173,28.82200432,30.36118126
446.9599915,67.78408813,61.61879349,39.97012329,50.91252136,47.45953751,49.06882095,34.1791153,34.92826843,23.36959648,39.00820923,34.71442795,38.766819,29.75999641,31.22207832
448.0299988,70.07478333,63.30134583,41.36536026,52.84921646,49.24199295,50.33174896,35.64637756,36.86133957,24.50668716,39.94836044,35.66691971,39.56261826,30.72212982,32.0492363
448.9299927,71.48360443,64.33414459,42.41567993,54.01855469,50.54207993,52.53215408,36.0187645,36.75567245,24.80428696,40.72364807,36.08941269,40.97742844,31.20824242,33.49150467
450,73.28659821,66.2256012,42.89010239,55.6219101,51.79036713,53.64287186,37.57087326,38.11303711,25.71983337,41.59283066,37.5457077,41.47248077,32.26604462,34.19630432
451.0599976,76.04225159,68.2121582,44.91345215,57.34469986,52.88582611,55.01119614,37.99156952,39.17556,26.64180374,42.77811813,38.44175339,43.48551941,32.52709961,34.86991501
451.9599915,77.81958771,69.73081207,45.31362915,58.31614304,54.27763367,56.12565231,39.10124588,39.70310211,27.00176811,43.81422424,38.96879196,44.34290695,33.77838516,35.74633789
453.0299988,79.26351929,71.66841888,46.2907753,59.66723633,55.59295273,56.66963196,39.1794548,40.78169632,27.53444862,44.67089081,40.49587631,45.03982544,34.24438095,37.05696487
453.9299927,81.2895813,72.5076828,48.40235519,60.42859268,56.57911682,59.27331161,40.45962524,41.57066345,28.30265808,45.55168533,41.04648972,45.87879944,35.58100128,37.17314148
455,83.63262177,75.18448639,48.37785339,61.59547424,58.2813797,59.74323273,41.71828461,42.44758987,29.04260445,46.61106873,42.16401672,47.0854454,36.40356827,38.93268585
456.0599976,85.14720154,77.03659821,49.46895599,63.9459343,59.75868988,61.53474045,42.26522446,43.79372787,29.97855377,47.79325104,42.44180679,48.16188049,37.39963913,39.18933487
456.9599915,87.15296936,78.86217499,51.26478958,64.81292725,60.44032669,61.81628418,43.12308121,44.18120193,30.66000748,48.54130173,43.78305817,49.23978424,37.37281036,40.28873062
458.0299988,88.95304108,79.50894928,52.03993988,65.63315582,62.44109726,63.79447937,43.84637451,44.95093918,31.22057343,49.76437378,44.97096634,50.43564606,38.46627426,41.14477921
458.9299927,91.27842712,81.96517181,53.35218048,66.84791565,63.36355209,64.39797211,44.65552521,45.54838181,32.23113251,50.12412643,45.72774887,50.52922821,39.18479919,42.31170654
460,92.84170532,82.60565948,53.97042465,68.45560455,64.18109894,65.99034882,45.79101181,46.8748703,32.64316177,51.15196609,46.67947388,52.06708908,40.31964874,42.9241066
461.0599976,95.0860672,84.56093597,55.05680847,69.3192749,65.72947693,67.96373749,46.69078827,47.61982346,33.21401215,51.83322906,46.96829605,52.39570999,41.17544556,44.2977066
461.9599915,95.84116364,84.48159027,55.59943008,69.35599518,67.11884308,68.46614075,47.2595253,48.05683517,33.89006042,53.0900116,48.19044113,53.48629379,41.71193695,44.28375626
463.0299988,97.71473694,86.28216553,55.38028336,71.69361877,67.48802185,68.99694061,48.07621002,48.83958817,34.19203186,53.90470505,48.20136642,53.87475586,42.18922424,44.72224426
463.9299927,98.73832703,86.90578461,56.95473862,71.97506714,68.15193939,69.82058716,48.59718323,48.73303986,34.91171265,53.27788162,49.61682892,54.16114044,42.0923233,44.99699402
465,100.0522842,88.55836487,58.03784561,72.22486115,69.3796463,69.94424438,49.0095253,49.8835907,35.22751236,54.17954254,49.90751648,55.14800262,42.55176926,46.13534927
466.0599976,101.7908478,89.95951843,58.15739059,72.66098785,70.84778595,72.10725403,49.6564827,49.05857849,35.37983704,54.75783539,50.40770721,55.59693909,42.36945724,46.05521011
466.9599915,103.1154327,89.68682861,59.82374191,73.41111755,70.88293457,72.0267334,49.78001404,50.7293129,36.18141937,55.00956345,50.60775375,56.20182037,42.9858284,46.50007248
468.0299988,104.8571396,91.12015533,59.2518425,74.43330383,70.88299561,73.02526093,49.96658325,50.01387405,36.35361862,55.92972565,53.31383514,55.72351837,43.7334938,47.27927399
468.9299927,106.2827835,91.42649078,60.86202621,74.70957947,71.65223694,72.98712921,50.80649185,50.46816635,36.69485092,56.46300507,55.19719315,57.11372757,43.51933289,47.5258255
470,106.9579468,93.59396362,60.99061966,76.06797791,71.60549927,73.18415833,50.96545029,51.06407547,37.41485214,56.19493484,56.16488647,57.07128906,43.85957336,47.97931671
471.0599976,109.7165985,94.80517578,61.43441391,76.496521,73.7859726,73.72428131,51.08617401,51.31384277,37.83428192,56.12786484,57.40901947,57.57686615,44.15999222,47.86336136
471.9599915,110.1801758,95.55930328,61.65568161,76.63782501,73.5843811,75.15077209,51.97110367,51.59819031,37.86054611,56.9281311,57.46628189,57.64250565,44.44704819,48.61151886
473.0299988,110.8984985,96.09168243,62.8214035,76.91675568,74.33599091,75.11790466,52.26966095,52.55542755,38.17913818,57.40862274,56.84963989,58.47107315,44.2400589,49.25477219
473.9299927,112.2116241,97.59348297,63.41289139,77.3421402,74.48274994,75.82315826,52.70510101,52.53498077,38.3531189,57.23874664,57.13809586,57.50843811,45.48542023,49.05093384
475,114.6634521,98.20798492,63.61878586,78.24563599,76.06759644,76.24449158,52.50167084,52.73212433,38.86174011,58.2660408,55.18225861,58.85212708,45.36299515,49.48138809
476.0599976,116.4851685,99.6940918,65.16184235,78.16890717,75.65055084,77.43842316,52.88054276,52.58722305,38.71442032,57.87663651,54.05965042,59.04944229,45.15445328,49.80239105
476.9599915,117.594017,99.9447403,64.61754608,79.71038055,76.14928436,76.5151062,52.99507141,52.90786362,39.36764908,57.77614975,54.0092926,58.78921127,45.46827698,50.03056717
478.0299988,119.6365585,101.593338,65.8627243,80.07001495,77.30896759,77.10808563,52.98793793,52.78007126,39.34360504,58.23501587,53.56742477,59.25334549,45.89113235,50.76330566
478.9299927,121.8406982,102.239296,66.09073639,80.93827057,76.88772583,78.87825775,54.01844406,53.11623764,39.29666901,58.22876358,54.13970184,59.82595062,46.1639595,50.17790222
480,123.2769547,103.3886414,67.91561127,81.64575195,78.10190582,77.98745728,54.586689,53.84300613,39.9668045,58.32702637,54.54891586,59.44850922,46.03714752,50.39227676
481.0400085,125.8224411,104.7702026,67.71871185,82.45663452,79.04322815,79.08647156,54.68155289,54.24853516,39.74924469,58.53191757,54.62826157,59.861866,46.51452255,50.39861679
481.9400024,127.1483765,106.7534637,68.69967651,82.90609741,78.61811829,78.83082581,54.78572845,54.24969482,39.83287811,59.4785614,55.0227623,59.14230347,45.973423,50.41576004
482.980011,130.5895844,107.3593063,69.71317291,82.95275879,79.83707428,79.15428925,55.64382553,54.40563202,40.16722107,58.65319824,54.33572769,59.03767395,46.70492172,51.38533401
484.019989,132.26297,110.0874023,70.27600098,84.10758209,80.54083252,81.17073822,55.15457535,54.23301315,40.06361008,59.58238602,54.45026398,60.77494049,46.95643616,50.91721344
485.0700073,136.3773346,111.1174088,72.21586609,85.19308472,80.84348297,81.33355713,55.68512344,55.23818588,40.22351837,58.68416977,55.44647217,59.89167786,47.7572403,51.39035797
485.9700012,137.8721313,112.1064224,72.40506744,86.41053009,81.99940491,80.98371124,55.78994751,55.21768951,39.86922455,59.68344498,54.65632629,59.87661362,47.60345078,50.86171722
487.0100098,142.3082428,113.3487778,73.5764389,87.83216858,83.30067444,81.70328522,55.72615814,54.58491898,40.10139084,60.61553192,54.91854095,60.49089813,47.34018326,50.72434235
488.0499878,144.3816223,117.0410385,76.060112,88.21107483,84.07457733,82.20388031,56.837883,54.79901505,40.01018906,60.30092621,54.76178741,59.85261154,47.33008957,50.90971756
488.9500122,149.4139557,119.8985901,76.2600174,90.60825348,85.04847717,83.5349884,57.33721161,56.22712708,40.1023407,59.52675247,55.48783493,60.81957245,47.74581528,50.74040985
490,151.9583282,121.2858887,77.34118652,91.30073547,85.06344604,84.07424164,57.72593307,55.50461578,39.3775177,60.44451141,55.90226746,60.49648285,47.69305038,50.56888962
491.0599976,156.7663727,124.4304504,79.38245392,92.90504456,87.29864502,84.19852448,57.66603088,55.77636337,39.93359375,61.02444458,56.14247131,60.88127899,48.58185577,51.0436058
491.9599915,159.415802,126.9193573,80.69239044,94.01998138,89.03845978,85.68435669,58.89094543,55.83193207,40.57621765,61.5098114,56.61228943,60.40665817,48.6576767,51.11038589
493.0299988,164.460495,128.9236145,82.8711853,95.16889191,90.34169769,86.55235291,58.83982468,56.47965622,40.03820038,61.40022278,56.69049835,60.60028839,48.53108215,50.75691605
493.9299927,168.9871063,132.4142303,85.10183716,97.39019012,91.97011566,87.34954834,59.24384689,57.68099594,40.04602051,61.54272461,56.8883934,60.8533287,49.40839386,50.97158813
495,174.3027039,136.8682709,86.62742615,99.79409027,93.91202545,89.09810638,60.61845398,57.81310654,40.59482956,61.69568253,57.43019485,61.0748291,49.76455307,50.89050293
496.0599976,178.7486572,141.2254639,89.0472641,103.2336349,94.95965576,89.83879089,61.51947021,58.90197754,39.72660446,62.44407272,57.41863632,61.9342804,50.40290451,50.70568466
496.9599915,185.0322876,144.7860565,90.99640656,105.8594742,98.06441498,92.29367828,62.25223541,58.93464661,40.10400009,63.17139435,58.03802872,61.66230774,50.23703766,50.99539185
498.0299988,190.2397614,148.7482758,94.09881592,107.3259964,100.0139313,93.70400238,64.34114075,60.07661819,40.17777252,63.98933411,58.56315994,62.04327774,51.41003799,50.72035217
498.9299927,194.7545624,153.1033936,97.0639801,110.4621582,103.5263748,95.60617065,64.42390442,60.56033707,39.44548798,64.93572235,58.21954727,62.82579803,51.9706955,51.01337433
500,202.2660065,158.5682831,99.69444275,113.3608246,105.8253174,97.31066895,66.36354065,61.56589127,39.91687775,64.87017822,59.56007004,62.18928146,53.01674271,50.79886627
501.0400085,212.0788422,163.4769287,103.7575455,118.466217,110.1148987,99.00632477,67.84181976,63.17775726,40.27025604,65.48638153,59.69701004,63.67945862,53.73729706,50.50406647
501.9400024,215.1932373,170.4507599,107.6854935,121.9281464,113.3855133,103.2046967,69.01100922,64.05230713,39.85601807,66.3006134,59.90452194,63.80648804,54.49322891,51.40838242
502.980011,223.7748566,176.950531,111.9516144,127.0719604,117.3319931,106.8586731,72.10384369,64.99790192,40.28619003,68.41739655,61.54663849,65.07835388,55.69567108,50.49334717
504.019989,226.9124756,183.4754944,117.106926,131.5693359,122.0497742,108.9186249,73.93515778,67.24060822,40.51255417,69.78633118,62.89406204,65.36811829,57.74797058,51.45070648
505.0700073,235.1372528,190.1412048,121.0792389,136.5483551,126.8656082,112.7950134,76.89969635,69.8899231,40.30300522,71.37189484,64.89482117,66.67591858,59.21854782,51.82934189
505.9700012,239.1958618,195.8351288,125.2906647,143.0253601,131.4191589,116.9028854,78.92681122,70.89026642,40.71763229,73.53387451,66.71365356,67.19173431,60.61901093,52.0690155
507.0100098,247.7636414,202.7142334,130.4854889,148.363678,136.4335632,122.0774078,81.7479248,73.9635849,40.44873047,76.40057373,67.91670227,69.13043213,62.41626358,52.27536011
508.0499878,253.4918823,211.4967651,136.7821808,155.6806641,143.6141357,127.3863297,85.09268188,76.36711884,41.55899048,78.78556061,70.39231873,70.95069885,65.42024994,53.23138428
508.9500122,256.4309998,217.1434784,140.2229462,161.5166321,150.137146,132.0033722,88.94124603,78.19480133,42.45371246,81.13011169,72.25495148,73.45993042,67.29728699,52.56153107
510,261.704834,224.2914734,146.8890839,168.685379,157.0049896,138.9141998,93.52695465,81.99775696,42.58320618,84.608078,74.99011993,74.37207031,69.45453644,54.43708038
511.0400085,266.7200623,230.438797,153.174057,176.509552,164.9977112,143.1089172,97.26117706,85.75630951,42.30643463,88.44347382,76.93321228,77.02597809,72.72742462,54.38079071
511.9400024,267.2601318,236.504303,160.872879,184.655426,171.0758362,149.7241821,101.8044662,89.35874939,43.70288467,91.68151093,80.41689301,80.00496674,75.93862152,55.80541992
512.9799805,270.2336731,245.2667542,165.3638916,195.0533295,182.197525,159.6517639,107.6869125,93.21822357,44.66640854,96.15210724,84.67945099,83.17608643,79.66984558,55.99835587
514.0200195,271.5231628,251.9629364,172.4860229,201.9270935,190.925293,166.8478088,113.9690018,99.54122162,45.76236725,102.8565292,88.86217499,86.93856049,84.49619293,57.56616592
515.0700073,271.5088806,257.6227417,177.8440399,213.2894745,201.7081451,177.6234283,120.3282013,105.7840195,47.04000473,107.7588348,93.52237701,89.72710419,88.50333405,59.62913132
515.9699707,270.8648071,260.7084961,183.2775879,218.9412384,209.1333618,184.4263611,126.2127151,109.8326492,47.53065872,113.5186691,97.76734161,94.48021698,92.95149994,61.61309814
517.0100098,267.4460449,266.370636,189.5568085,227.674057,219.9121552,194.7688293,133.0378418,114.8574677,49.02706146,120.3647461,103.1430435,99.59213257,98.41942596,62.38034821
518.0499878,264.7330322,270.0395203,194.3572388,236.8984375,229.6719208,204.6153412,141.4220734,122.5128021,50.96255112,127.1417618,109.2305679,104.1281967,103.7346802,64.60612488
518.9500122,262.1400146,273.1540833,199.8382568,244.8222351,239.729187,212.970932,146.3283691,128.4378357,52.83621597,133.4126129,115.2928009,110.7182693,108.835434,66.91080475
520,258.6434937,274.2539368,202.3077545,253.6962891,248.7723236,225.475174,155.3759308,136.1042786,56.03791809,143.4237823,123.0014954,117.1712646,114.7306519,69.95059204
521.039978,251.9999695,274.8605347,207.4111938,260.6871643,259.8045044,235.8616638,163.3379822,143.3512726,58.19314575,151.4689178,129.7681885,124.2123718,123.9475098,72.52258301
521.9400024,246.3570862,274.6565552,209.1235504,266.5966797,267.5276794,244.1463928,171.142807,150.4633331,59.77302933,159.1426697,136.2367096,129.1887207,128.1585388,75.25617981
522.9799805,237.2457123,273.3198853,212.4537964,273.6225281,275.6517944,255.3222809,180.0605164,159.8018646,63.69087982,171.8271942,145.5614471,140.0187225,136.0777435,78.94047546
524.0200195,231.4033508,270.9911194,215.1035156,279.3262024,285.0105286,265.6216736,187.7952423,167.7063293,67.76470184,182.0082092,155.0771179,147.9423981,144.0290375,84.15715027
525.0700073,223.0918121,267.3991394,216.0870361,284.4217834,293.3770142,274.4589233,196.9552765,176.6715088,71.58325195,194.4567108,165.9541321,157.6479034,153.0855713,88.87016296
525.9699707,213.9732819,263.8050232,216.3578644,290.4473877,298.6322632,283.9663696,204.9484253,185.4181213,75.77835846,203.9207611,173.6091003,164.5545197,158.8895569,93.32917023
527.0100098,206.755661,258.0586853,215.7785034,291.590271,306.538208,295.0308533,213.357605,194.8336639,80.87631226,217.3278809,185.2016754,178.3270874,168.4239807,99.02245331
528.0499878,197.1490326,250.0287628,213.0623779,294.9004211,311.0957947,303.2009277,219.7981567,201.9539795,85.79639435,228.5301971,198.2295532,191.4305115,175.8442078,106.5958939
528.9500122,191.5796661,246.7978516,211.7858276,294.1661377,312.6846924,309.8716736,225.3258209,209.0476685,91.31291199,238.6240692,205.0357056,198.9502869,183.6075134,111.9475555
530,179.9338074,237.282608,209.0412445,292.7980042,314.4760437,315.9031372,232.1583862,216.9740753,97.83220673,250.9354401,216.5483093,211.4480438,190.4961548,121.2687912
531.0200195,172.5065002,229.1937256,204.0826416,290.1417542,317.1299438,321.4045715,237.7112732,222.8585663,104.5365524,262.9414368,227.8671875,222.3392029,197.1919861,128.7356262
532.0499878,162.9520264,221.5901642,200.2457581,285.7095947,317.442627,325.0160828,241.2156372,229.1557312,112.7868881,272.5325623,236.5139618,234.18013,204.6587982,138.5091248
532.9400024,156.4606628,210.8426819,194.2544556,282.0426636,316.3303223,325.4111938,242.3774414,235.8842926,119.9113922,281.9343262,246.4037781,245.879303,210.0180817,146.2886047
533.9699707,148.4923706,202.5191803,186.4405365,276.0626831,311.6633911,326.5584106,246.1500549,238.0722961,128.707016,289.8900146,255.1617279,258.4482727,213.9763031,157.210022
535,141.4784698,194.1312866,182.6127472,267.1742554,308.6651611,326.7058105,246.8343048,239.6777802,137.4638977,298.8045959,263.7777405,267.1445313,216.9468994,166.1737213
536.0200195,134.3701019,184.5990448,173.1112366,261.1748047,298.8647766,324.005249,246.5952301,242.2727509,145.5348053,304.6645813,269.5904846,275.3092041,220.9118042,176.7534637
537.0499878,127.8905411,173.9520874,165.0964661,250.5050354,292.5013428,317.7756042,243.9328461,243.8646545,155.5339355,310.5895996,275.99823,284.113739,222.4160614,186.2516022
537.9400024,122.5608749,164.5891266,157.7623291,240.3530731,284.6556396,314.3154907,240.7604523,243.4755249,163.0438385,313.0322876,278.9009399,289.6646118,223.0298157,196.3752289
538.9699707,117.0061111,156.2744751,150.4898071,229.0977325,273.1804199,305.8540649,236.703949,239.9410706,174.321228,312.8755493,283.9379883,298.0582581,222.2673645,208.1486816
540,111.738205,147.776886,142.580246,221.0317535,262.8332825,297.2342529,230.8392944,237.0043488,181.3465881,312.5759888,282.5081482,300.2194824,219.8153229,218.0109406
541.039978,106.9770126,140.2196808,134.4226074,208.5610046,252.4453125,288.1923218,225.4672394,232.6878204,189.4833221,309.5823364,282.559082,303.2476501,217.8318481,225.6812439
541.9400024,102.8134995,133.4465179,129.8539276,199.6315613,243.3380127,279.8086853,219.5275879,228.645462,194.6531067,306.2572632,281.0813904,300.6863098,212.6976929,234.6504822
542.9799805,99.39658356,127.2358856,121.4817429,188.9207611,230.9311218,267.9456482,211.82901,222.473587,201.9860382,301.8226013,279.2358704,302.2060547,209.5623016,242.0165863
544.0200195,96.37557983,120.1694565,115.6745377,179.9916687,219.144165,258.7900085,202.8275299,214.7483673,206.8759918,294.3738708,274.6716309,299.0546875,200.8966064,248.0037994
545.0700073,92.08622742,113.8660507,108.374588,168.8726044,206.0310516,245.1895599,194.802887,206.540741,212.4416351,286.0748596,266.7626038,295.6166992,196.2170868,252.1779785
545.9699707,89.44795227,108.3214035,102.2420807,159.1782532,195.9849243,235.2268372,185.1965485,199.6431427,215.0281372,278.6520386,261.0643005,288.1716919,189.5393677,254.1823425
547.0100098,85.8036499,103.6075134,96.82833862,150.7985992,185.8026733,223.1259613,177.1135559,189.7631226,216.6750793,267.953064,252.6388702,283.145813,181.3335114,255.6003571
548.0499878,83.07341003,98.69664764,92.22220612,140.5720978,173.1920166,210.7867737,167.453476,181.242981,220.5363312,256.7605286,242.9211273,275.3398438,172.4247894,256.9005127
548.9500122,80.76605225,94.64189148,87.13905334,134.5660858,166.0407867,200.1945648,161.2419434,174.0174408,218.1982117,247.0810699,234.0406036,268.163208,165.8476868,255.7449951
550,78.86256409,90.12325287,82.83447266,126.4029617,155.6442566,189.8541565,150.2433014,164.0755615,217.2335205,236.8227234,224.3480072,257.0003662,157.8895569,254.9429779
551.0200195,76.89758301,86.86702728,77.82980347,118.6193619,144.8493805,178.3448486,140.9548645,153.362381,215.4500427,222.5125732,211.9847412,245.546463,148.6409454,250.4449158
552.0499878,74.26417542,82.77690125,74.21769714,111.7321243,136.1901703,166.7297363,131.9134979,144.5653687,209.1268311,207.8345642,200.435379,234.7898712,140.0541382,244.1881714
552.9400024,72.7399826,80.12494659,70.95586395,105.0226746,128.1894989,157.2047272,124.4352951,136.769165,204.1010284,196.6046295,190.6796417,223.9839783,131.7421265,237.7414703
553.9699707,70.22649384,77.068367,67.26118469,99.87172699,120.1482773,146.9871826,116.8700104,129.3530579,200.131073,188.1097565,180.1654053,212.5308228,124.3978958,233.0323181
555,68.63858032,73.7983551,63.73148346,94.14707184,113.7766647,138.3946381,109.1315689,121.4598389,191.9282379,176.1802826,169.1616669,201.5892639,114.8593597,223.431076
556.0200195,67.17847443,71.34719849,60.60557175,88.91910553,107.6127472,130.101593,103.1906509,112.5950089,183.6668549,162.9979553,157.4220123,190.0027161,108.143837,213.5941467
557.0499878,65.73299408,68.91444397,58.66819382,83.55184937,101.1264191,120.8154678,95.67255402,105.4633102,175.5727081,151.831192,147.2669525,177.2869263,100.6081314,205.0247498
557.9400024,64.6774292,66.28258514,56.29512024,80.49504089,95.09607697,114.9745483,89.36830139,98.85779572,169.08638,141.7058258,138.5630646,166.0276337,94.08289337,196.0269165
558.9699707,63.89234924,64.67105103,54.18930435,75.97486877,89.57073212,107.4528656,83.96811676,92.86385345,159.75737,132.9954834,130.0367126,156.1430664,89.35812378,186.6299591
560,62.14769363,62.35167694,51.82282257,72.95263672,85.04485321,101.2613297,78.91181183,87.34629822,150.3974304,123.3197937,120.740181,145.405014,82.47251892,173.9341278
561.039978,59.9457016,60.97985458,50.35062027,70.10018921,80.87271118,95.93347931,74.77832794,81.9753952,143.2614288,115.917778,112.8255692,136.6275635,77.34074402,163.9906616
561.9400024,59.35967636,59.52008438,48.79896927,66.59914398,76.83384705,92.49192047,71.06548309,77.71426392,134.5449677,107.8939514,106.6573868,129.9276581,73.13787842,155.8976288
562.9799805,58.31135941,58.57402039,46.89155197,63.72901917,73.4679184,86.64012146,66.27557373,72.04304504,126.756073,101.6095505,98.44360352,119.520256,68.33541107,147.9075775
564.0200195,57.19193268,56.07865524,45.15060043,61.12662125,69.99771881,81.71152496,62.98442078,68.15943146,119.9170837,94.35372162,92.21503448,111.8691406,62.56772614,136.7922058
565.0700073,56.22817612,55.19456482,43.75189972,59.25834656,67.0207901,78.17827606,58.37091064,63.67126846,111.0899353,88.26534271,85.41192627,103.595459,59.21411133,126.4007721
565.9699707,55.1387558,54.38053894,42.9992981,57.28421402,64.14703369,74.48997498,57.10822296,60.71120071,104.4833145,82.99791718,81.27987671,97.49172974,55.8331604,120.5271454
567.0100098,54.84634018,51.90600204,41.81812286,55.05391312,61.76183701,70.38585663,53.02661896,56.94640732,97.66791534,77.54306793,75.85683441,90.90909576,53.62910461,111.7076263
568.0499878,53.64388275,50.98789978,40.26117325,53.85848999,59.14583969,67.51940918,50.99026108,54.42505264,90.93255615,72.88581848,71.54698944,86.86081696,50.39400864,104.3650665
568.9500122,52.48699951,50.5296936,39.4621048,51.37711334,57.25391769,65.8049469,48.59059906,51.89757156,86.84855652,69.89265442,66.94734955,81.6669693,47.81165695,98.46472931
570,51.56155777,49.90216827,38.62944412,50.28952026,56.10999298,63.98892975,46.06972122,49.46479034,81.46634674,65.94754791,63.21308899,76.71378326,45.77986145,91.96678162
571.0200195,51.48603821,48.86655807,37.45552063,48.36192322,53.37621307,60.91465378,44.48154449,47.31496429,75.72068787,62.28105545,60.73426437,72.93557739,42.75548172,86.2575531
572.0499878,49.49153137,47.78193283,36.63164139,47.09865952,52.09460068,59.37958145,42.58532333,45.26097488,72.47535706,59.09371185,57.36023331,68.26700592,41.24299622,80.65398407
572.9400024,49.49068451,46.36447144,35.74390793,46.30057526,51.71802139,57.86291122,41.07530975,44.51935196,68.51527405,56.00920105,54.56947327,65.17830658,39.37269211,76.56217194
573.9699707,48.07339096,46.04811478,35.03887939,45.82392502,49.34933472,55.37204361,40.36029816,42.44211578,64.44646454,53.61218262,52.32954788,62.40153503,38.03940582,71.45348358
575,47.51270294,45.15150833,34.57000351,44.34191895,47.92507935,53.55541992,38.88111496,40.5714798,60.45200729,52.01602173,49.28477859,58.7315712,36.26498795,67.52459717
576.0200195,47.28816986,44.61830521,34.26454163,43.38579941,46.64817047,52.12534332,36.89602661,38.78908539,57.81235886,49.14220047,47.13995361,55.51964569,34.37601089,63.51789093
577.0499878,46.10870361,43.63360596,33.4685173,41.67484283,45.87232208,50.15487671,36.1385231,37.72563171,55.29515839,47.11426163,44.99138641,54.11795425,33.449543,60.14083099
577.9400024,46.36823654,43.23433304,32.69181061,41.56277466,44.48294449,49.47159576,35.01926422,35.97328186,52.50875092,45.54625702,44.10819626,51.96455383,32.18272018,57.1953125
578.9699707,44.96506119,42.47468948,31.94922256,40.89100647,43.33013916,48.001297,34.03201294,35.2253685,49.57981873,43.61082077,42.16742706,49.08230591,31.06468582,54.29264832
580,44.10336304,41.54990768,31.60247231,40.22029495,42.49161148,47.12441254,33.31440353,34.26364899,47.14403915,42.43888092,40.66517258,47.86048508,30.25677681,50.91721725
581.0200195,44.08321381,41.15729523,30.40297508,39.54816055,41.49638367,45.87588501,32.14728546,33.29233551,44.8467865,40.65210342,38.89765167,46.19881439,29.31365395,49.02574539
582.0499878,43.07907867,40.24988556,30.53070068,38.37038422,40.93190765,45.19869614,31.12456322,32.43952942,43.10437775,39.58254242,37.15837097,45.21689606,27.74497223,46.86014557
582.9400024,42.57883072,39.50938797,30.64893532,37.63199234,39.82279205,43.83114243,30.84018707,31.91480827,41.37456131,38.6259079,36.41726303,43.4406929,27.29926491,44.55498886
583.9699707,42.12491989,39.40890884,29.47402573,36.95291519,38.78713226,43.07841873,29.87276268,31.17352486,39.58219147,37.57521057,35.51847076,41.28535461,26.84900284,42.47370148
585,41.39074326,38.78355026,29.32430267,36.4900322,38.90710449,41.52274704,29.5098629,30.00503349,38.93945694,36.41962051,33.93782425,40.67997742,26.09522247,40.96858978
586.0200195,41.06242371,37.85409927,28.37834549,36.18093491,38.04329681,41.45640564,28.9056778,29.557127,36.99329758,34.96305847,33.2015152,39.16765594,25.35951614,39.62634277
587.0499878,40.35788345,38.11787033,28.33786964,35.86087418,37.13863373,40.17726135,28.01254272,28.66394997,35.43984604,33.75328827,32.32442856,37.84599686,24.73094559,38.24666214
587.9400024,39.91290665,36.73630142,27.91871834,34.39639282,36.70368958,39.82144165,28.07683945,28.07120132,35.33383179,34.40723038,32.2204361,37.7446785,24.35706139,36.79480743
588.9699707,39.55942154,36.65473938,27.46020317,34.45118332,35.83189011,39.01304626,27.08456802,27.76655388,34.32107162,32.92969513,31.42918587,36.41001511,23.70893097,35.56988907
590,39.06926346,36.6120491,27.21762466,33.5369873,35.86236572,38.49645996,26.7793293,27.0527935,32.76766205,32.19112396,30.33151817,35.48312378,23.3125,34.49910355
591.0100098,38.72660828,35.88763428,26.90657234,33.12268829,34.90594482,37.80501556,26.48534203,26.9894619,32.33077621,31.3832283,29.27972412,34.73400116,22.8161602,33.73108673
592.0200195,38.44176865,35.34103394,26.5954361,32.94968414,34.3150444,37.67809296,25.55842972,26.23291588,31.26112747,30.738451,29.39128685,34.24460983,22.45539856,32.9489975
593.039978,37.82145691,35.44821548,26.14762688,32.78085709,34.32154083,37.09462357,25.09762955,25.77760506,30.26454353,30.58018112,28.76942825,33.70962906,22.07633209,32.05644226
594.0499878,37.20191193,34.44071579,26.01512909,31.95315933,33.75109863,36.24700546,25.40682983,25.79721642,29.53125381,30.14809799,28.26447105,33.22899628,21.60514069,31.22296143
595.0700073,36.6587944,33.82911682,25.52649307,31.50444794,33.39115906,36.00711441,25.26384354,25.62188148,29.29840088,30.08546638,27.91571999,32.79148865,21.42697906,30.46397018
595.9400024,36.13386536,34.51453781,25.41235542,31.60460663,33.44525146,34.80879593,24.66819572,25.27575684,29.53860474,29.02499199,27.40916252,31.97679329,21.06565475,30.32958412
596.9500122,36.06663132,33.37824249,25.11712646,30.79314041,32.41985321,35.40085602,23.95804214,24.71362877,28.78919029,28.70695686,27.19335556,31.995821,20.82869911,29.6331749
597.9699707,35.17437744,32.96004105,24.48734283,31.29281425,32.64832306,34.84710312,23.85856819,24.53090477,27.80457115,28.45211601,26.41921043,30.9542942,20.57751465,28.77902031
598.9799805,35.44447708,32.9094696,24.4874897,30.6839695,32.16242981,34.64347839,23.75547981,24.34055138,27.74062538,27.85268784,26.443573,30.86511421,20.62984657,28.15950012
600,34.95320129,32.20174026,24.27054787,29.73497581,31.54113579,34.41809845,23.63225937,23.99122238,27.33987427,27.70461464,25.77387238,30.22091484,20.05901527,27.84110832

File: Data/Run 3 UV-Vis.csv (part 1 of 3)
Wavelength (nm),30 s reaction,60 s reaction,90 s reaction,120 s reaction,150 s reaction,180 s reaction,210 s reaction,240 s reaction,270 s reaction,300 s reaction,330 s reaction,360 s reaction,390 s reaction,420 s reaction,450 s reaction,480 s reaction,570 s reaction,600 s reaction
800.0125122,-0.005009852,-0.000957243,0.007494368,-0.001933462,-0.001684546,-0.003421863,0.02050096,0.013315153,0.001093427,0.001161891,-0.001106354,-0.001874287,-0.000605568,0.007423134,-0.005886263,0.000827482,0.012367983,0.008462709
799.0029297,-0.0046407,-0.001206214,0.007626439,-0.002161423,-0.001825416,-0.003608896,0.020607078,0.01328235,0.000996561,0.000851966,-0.001371755,-0.002231375,-0.000657058,0.007284306,-0.006310539,0.000594567,0.012206187,0.008472554
797.9928589,-0.004428489,-0.000685334,0.007626887,-0.00192774,-0.001727967,-0.003404244,0.020629583,0.013244559,0.001022118,0.001153041,-0.000724151,-0.00210872,-0.000529097,0.007447149,-0.006021028,0.000523782,0.012676831,0.008806222
797.0174561,-0.004687463,-0.001056105,0.007434246,-0.002075539,-0.001680678,-0.003596111,0.020934938,0.013100309,0.000891236,0.001255081,-0.001334647,-0.002347919,-0.000467094,0.007385296,-0.006350796,0.000707911,0.012738617,0.008595049
796.0066528,-0.004860744,-0.00101303,0.007554235,-0.002018807,-0.001501893,-0.003455763,0.020797074,0.013044742,0.000787881,0.00068398,-0.001052748,-0.002188056,-0.000462957,0.007166523,-0.006190205,0.000526011,0.012426129,0.008514685
794.9954834,-0.004705542,-0.00115164,0.007962173,-0.001835108,-0.001921968,-0.003681592,0.020997338,0.013493065,0.000821647,0.001319521,-0.001543526,-0.002193155,-0.000272183,0.007619406,-0.006405436,0.000700469,0.01248684,0.00861406
793.9838867,-0.004302608,-0.000857997,0.007982395,-0.002022105,-0.001282101,-0.003465932,0.020941865,0.013627801,0.001202332,0.001413861,-0.000369184,-0.002301058,-2.52E-05,0.007729617,-0.006195565,0.000770765,0.012563093,0.00880638
793.0068359,-0.004527691,-0.00058587,0.007870459,-0.00212531,-0.001485537,-0.003698892,0.020702854,0.013262279,0.001205213,0.001141413,-0.001233577,-0.001886607,-8.27E-05,0.007376238,-0.006050386,0.000778726,0.012509405,0.008618575
791.9944458,-0.004824957,-0.000805032,0.007954395,-0.001768908,-0.00176071,-0.003535314,0.020627301,0.013336107,0.00115003,0.000944181,-0.001291651,-0.002198873,-0.000118127,0.00746316,-0.006166676,0.000884258,0.012743815,0.008502251
791.0166016,-0.005354604,-0.00114121,0.008140937,-0.002290707,-0.001918617,-0.003539474,0.020823387,0.013065122,0.001035663,0.001142737,-0.001233783,-0.00224729,-0.000325782,0.006953647,-0.006270636,0.000816719,0.012396003,0.008371048
790.003418,-0.004643569,-0.001217159,0.007849319,-0.001904906,-0.002038182,-0.003324565,0.020490268,0.013449541,0.000998456,0.001214766,-0.000889824,-0.002299152,-0.000492848,0.007093526,-0.006146667,0.000738922,0.01280729,0.008504495
788.9899292,-0.004240578,-0.000566119,0.008090958,-0.001755812,-0.001715384,-0.0031794,0.021175709,0.013918008,0.001303345,0.001705996,-0.000886931,-0.002088421,-0.000118335,0.007558739,-0.005804126,0.001072744,0.013139636,0.009088783
788.0109253,-0.004762284,-0.000552831,0.008246612,-0.001595988,-0.001336608,-0.003407172,0.021201774,0.013727418,0.001646982,0.001474506,-0.000947376,-0.002186562,-0.000270114,0.007329164,-0.006241548,0.001345149,0.01318625,0.008913855
786.996521,-0.004590142,-0.000417702,0.007812208,-0.001325924,-0.001563181,-0.003337101,0.020942871,0.013521664,0.001527236,0.001282652,-0.001162431,-0.001732505,-0.00011792,0.007365075,-0.005872472,0.000963975,0.012944641,0.008719982
786.0168457,-0.004946028,-0.000801156,0.007673494,-0.001545796,-0.001857791,-0.003593338,0.020949552,0.013440222,0.000809561,0.001228757,-0.00120575,-0.001908824,-0.000517411,0.007049982,-0.005860571,0.000957775,0.012826806,0.008328035
785.001709,-0.004841852,-0.00070694,0.007538642,-0.001229653,-0.001285612,-0.003566946,0.020800088,0.013620429,0.001379633,0.001076299,-0.001076143,-0.00215452,-5.40E-05,0.006869167,-0.006075812,0.000477159,0.012914905,0.008490768
783.986145,-0.004283539,-0.00050438,0.008091063,-0.001191139,-0.001196302,-0.003400031,0.021161059,0.013998015,0.001551318,0.001480558,-0.000697119,-0.002080847,-0.000434305,0.007555394,-0.00588708,0.001207056,0.013353965,0.008663175
783.0053101,-0.00472823,-0.000301519,0.008037793,-0.001176734,-0.001630341,-0.00300447,0.020929804,0.013468098,0.001549967,0.001665587,-0.000737848,-0.001774116,-0.000340422,0.007284174,-0.005966187,0.001104274,0.013073765,0.008805958
781.9890137,-0.004813283,-0.000840067,0.0077746,-0.001060185,-0.001663762,-0.003601913,0.021334982,0.013783261,0.001152963,0.001206381,-0.001034568,-0.002323768,-0.000106792,0.007272381,-0.006095517,0.001040982,0.012997502,0.008451597
781.0073853,-0.004582714,-0.000480902,0.008126114,-0.000636949,-0.00084234,-0.003183358,0.021182558,0.014274264,0.001340267,0.001526925,-0.000835933,-0.00186707,4.42E-05,0.007147865,-0.005605924,0.001424535,0.013323802,0.009106493
779.9902954,-0.004786146,-0.000855361,0.007651942,-0.0012105,-0.001858771,-0.003544763,0.02070622,0.013575424,0.00106963,0.001102562,-0.0013012,-0.002043284,-0.000245485,0.00665026,-0.006019956,0.001061741,0.012986513,0.008407678
779.0078735,-0.004552385,-0.000495227,0.007805778,-0.000824255,-0.001409892,-0.003688779,0.021563677,0.013653178,0.001182656,0.001552383,-0.000986429,-0.001625286,-0.000255005,0.007359309,-0.005423941,0.00159525,0.013299111,0.008629243
777.9899902,-0.004415676,-0.000585301,0.008196488,-0.000669154,-0.001593667,-0.003175289,0.020735679,0.013695332,0.001406693,0.001531185,-0.001053316,-0.002219734,8.77E-05,0.007215185,-0.005507837,0.001295738,0.013081315,0.008462207
777.006897,-0.004891461,-0.000689779,0.007900378,-0.001260576,-0.001738486,-0.003579578,0.02079854,0.013460275,0.001166382,0.001290675,-0.001062457,-0.00195784,-0.000615649,0.007178734,-0.005754776,0.001189561,0.013195696,0.008817106
775.9882813,-0.004553769,-0.00061172,0.008129069,-0.001192016,-0.001512521,-0.003602581,0.021197859,0.013735915,0.001215674,0.001697264,-0.000712212,-0.001754729,8.69E-05,0.007035696,-0.00552767,0.001205291,0.013157993,0.00876895
775.0043945,-0.004670613,-0.000570618,0.008497024,-0.000955796,-0.001483577,-0.003298568,0.021487949,0.013896171,0.001603434,0.001772998,-0.000684248,-0.00191104,-7.81E-05,0.007632104,-0.005851734,0.001365221,0.013439822,0.008746921
773.9850464,-0.004690434,-0.000722394,0.008250991,-0.000871431,-0.001816755,-0.003145427,0.021342486,0.013734953,0.001071706,0.001564697,-0.00085903,-0.001719303,-0.000574961,0.007604495,-0.005713697,0.001413263,0.013378124,0.008914146
773.0003662,-0.004738676,-0.000689572,0.008131336,-0.000650441,-0.001394153,-0.003673019,0.021474676,0.014137508,0.00169703,0.001636276,-0.00060836,-0.001902948,-0.000193015,0.007610159,-0.005399552,0.001521028,0.013686596,0.008983484
772.0153809,-0.004497461,-0.000251953,0.008280382,-0.000540887,-0.001129591,-0.003234132,0.021209031,0.013980211,0.001573998,0.001961506,-0.000448889,-0.001711414,-0.000162482,0.007151417,-0.005139518,0.001587378,0.013632716,0.008731022
770.994812,-0.004719114,-0.000551177,0.008217829,-0.000461405,-0.001319627,-0.003300931,0.021357277,0.013825589,0.001434092,0.00196187,-0.000688538,-0.001627452,7.51E-05,0.007546912,-0.005571833,0.001895385,0.013396384,0.008997913
770.0090942,-0.004355507,-0.000373736,0.008458037,-0.000329921,-0.001130572,-0.002941482,0.021970727,0.014305938,0.001941094,0.002156625,-0.000141935,-0.001388424,0.000652039,0.007925896,-0.005166787,0.002077105,0.014215951,0.009469564
768.9877319,-0.004161104,-0.000465853,0.008126167,-0.000741,-0.001197283,-0.002902554,0.022185536,0.014599623,0.001918265,0.001986912,-0.000350355,-0.001280863,0.000198694,0.007815582,-0.005243877,0.00183728,0.013953719,0.008923446
768.0013428,-0.004661393,-0.000839653,0.008183088,-0.000295879,-0.001190468,-0.002997118,0.022138953,0.014219053,0.00163308,0.002384575,-0.000375547,-0.001106767,0.000304163,0.007883243,-0.005304947,0.00165301,0.014033946,0.008925904
767.0144653,-0.004243603,-0.000102082,0.008220864,-0.000349165,-0.001147716,-0.003023956,0.021919129,0.014416521,0.001862705,0.002256273,-0.000171797,-0.001292064,0.00045705,0.007751831,-0.00506118,0.001622869,0.013824413,0.009136127
765.9920044,-0.004452369,-0.000487832,0.00838002,-0.000335249,-0.001232699,-0.003241737,0.02217325,0.014305965,0.001890965,0.002582853,-0.000303743,-0.001304194,0.000184658,0.007820589,-0.005211907,0.001692976,0.014088786,0.00876755
765.0044556,-0.004110745,-0.000270269,0.008077244,-0.000145662,-0.001151227,-0.003120807,0.022115337,0.014653543,0.002228484,0.002553949,0.000177536,-0.001269868,0.000731376,0.007916537,-0.004711995,0.002096743,0.014183668,0.008801969
764.0164795,-0.004468254,-0.000297069,0.008255159,-0.000783017,-0.001565038,-0.003169584,0.021437878,0.013896999,0.001572595,0.002276284,-0.000324437,-0.001423206,0.000400615,0.007644486,-0.005019985,0.001823503,0.014016809,0.009795631
762.9929199,-0.00442854,-0.000231514,0.008481872,-0.000376995,-0.001058067,-0.003043904,0.021972878,0.014705515,0.00181664,0.002124082,-0.000249055,-0.001061424,0.000584406,0.007930324,-0.00476848,0.002041421,0.014466565,0.009452103
762.0043335,-0.004671228,-0.000581837,0.008200261,-0.000753094,-0.001302852,-0.003885806,0.021820474,0.013915468,0.001352705,0.001855842,-0.000169882,-0.001432546,0.000189371,0.007507958,-0.005071005,0.00134707,0.013961952,0.009036103
761.0152588,-0.004442735,-0.000201139,0.008416652,-0.000402289,-0.001079345,-0.002956189,0.022404922,0.014460009,0.002168306,0.002300251,0.000152521,-0.000936889,0.001062546,0.007961039,-0.004634503,0.001988966,0.014618149,0.009302707
759.9906006,-0.004378674,-0.0003278,0.008363131,-0.000603397,-0.00123559,-0.003248058,0.022421522,0.014307784,0.001621128,0.002090917,-4.68E-05,-0.001352814,0.000856505,0.007793022,-0.004740622,0.001954667,0.01436215,0.00925746
759.0007935,-0.004488392,-0.000271097,0.008496945,-0.000275029,-0.001020261,-0.003233361,0.022407239,0.014851129,0.001854516,0.002270949,9.41E-05,-0.001127422,0.000745534,0.008080646,-0.005030322,0.001822567,0.014471196,0.009263515
758.0106812,-0.004325727,-0.000642325,0.008150854,-0.000961582,-0.001455921,-0.003446517,0.022284167,0.01437633,0.001651477,0.001705632,-7.95E-05,-0.000957449,0.00035714,0.007483491,-0.005000128,0.001560722,0.014186075,0.008850471
756.9848633,-0.004633632,-0.000780175,0.008485911,-0.000946756,-0.001271468,-0.003746629,0.022397509,0.014443469,0.001777053,0.001757429,-3.77E-05,-0.001447613,0.000419607,0.007548572,-0.005436519,0.001454143,0.013986867,0.009016545
755.9939575,-0.004477785,-0.000779606,0.008465243,-0.000813558,-0.001183755,-0.003557755,0.022087583,0.014313616,0.002006051,0.00210837,-5.72E-05,-0.001205182,0.000523341,0.007339853,-0.005070187,0.001656804,0.014113869,0.009085293
755.0028076,-0.004780923,-0.000765911,0.007961724,-0.001258407,-0.001457468,-0.003550463,0.022073338,0.014291706,0.001970373,0.001796755,-6.42E-05,-0.001734413,0.000173212,0.007570461,-0.005071312,0.001570075,0.013757717,0.009013533
754.0112305,-0.004566832,-0.001184272,0.008117331,-0.001315653,-0.001763494,-0.003784609,0.02178539,0.013819015,0.001495078,0.001775831,-0.000430736,-0.00161497,-7.15E-05,0.007162102,-0.005517754,0.000955699,0.013636136,0.008527198
752.9838257,-0.004461336,-0.000875357,0.008139935,-0.001045827,-0.001413711,-0.003637185,0.021861415,0.014096139,0.001720445,0.001933995,-0.000231928,-0.001370981,0.000171166,0.007272618,-0.005358133,0.001436611,0.013855145,0.009031531
751.9916382,-0.004453445,-0.00066047,0.008335212,-0.001183136,-0.001470678,-0.003620859,0.022078594,0.014157164,0.001657375,0.001934047,-6.09E-05,-0.001391624,2.58E-05,0.007678816,-0.005254466,0.001501156,0.014120232,0.008830341
750.9989624,-0.004259188,-0.000654422,0.008191265,-0.001067932,-0.001333202,-0.003401213,0.022468027,0.014191157,0.001780146,0.001876432,-0.000317401,-0.001280759,6.26E-05,0.007655367,-0.005237535,0.0013908,0.013891146,0.008797373
750.0060425,-0.004900317,-0.0009528,0.007894789,-0.001467995,-0.001768857,-0.004048738,0.021557203,0.014062823,0.001368052,0.001437702,-0.000603293,-0.00170832,-0.000356148,0.007149233,-0.00569847,0.001084007,0.013856214,0.00866505
749.0126953,-0.004233041,-0.000541766,0.008350623,-0.000995675,-0.001364736,-0.003488838,0.022147371,0.014336544,0.001838138,0.001800914,-0.000155857,-0.001121123,3.13E-05,0.007542593,-0.005323972,0.001368882,0.013970266,0.008974102
747.9834595,-0.004408194,-0.000659591,0.008276345,-0.001273171,-0.001461906,-0.003809141,0.022238608,0.014386017,0.001517469,0.001401187,-0.000129307,-0.001613835,-2.69E-05,0.007433851,-0.005299986,0.001255392,0.013951901,0.00884804
746.9894409,-0.00437483,-0.000709421,0.008245292,-0.001121742,-0.001228311,-0.003475177,0.022292368,0.014336304,0.001759118,0.001500117,-0.000371357,-0.001184169,0.000129501,0.007601518,-0.005458555,0.001415627,0.013687799,0.008774312
745.9949951,-0.00442813,-0.000743688,0.007960591,-0.001048978,-0.001434197,-0.003503475,0.022581853,0.014474567,0.001763901,0.00181061,-0.000307106,-0.00134915,-0.000204917,0.007438775,-0.005382525,0.001217699,0.013934366,0.008895729
745.0001831,-0.00455633,-0.000762655,0.008051453,-0.001492554,-0.001775663,-0.003872465,0.022272967,0.014028305,0.001471181,0.001433832,-0.000354027,-0.001535014,-2.52E-05,0.007651784,-0.005373678,0.001290779,0.013878397,0.008600356
744.0050659,-0.004511398,-0.000713711,0.008129649,-0.001134084,-0.001300684,-0.003829822,0.022501858,0.014297404,0.001667172,0.001504923,-0.00027239,-0.001407157,-9.68E-05,0.007463634,-0.005555784,0.00120459,0.013903387,0.008490266
743.0095825,-0.004518622,-0.000637259,0.008177363,-0.001007038,-0.001513914,-0.003714137,0.022510963,0.014207205,0.001998224,0.001361637,-0.00033587,-0.001255775,0.000206826,0.00776087,-0.005386053,0.00084875,0.01392167,0.008693994
742.0137939,-0.00414613,-0.000805135,0.008233236,-0.001190106,-0.001544145,-0.003607253,0.022390449,0.01406317,0.001715819,0.001378984,-0.000307675,-0.001353692,2.85E-07,0.007583395,-0.00548565,0.001228005,0.013960536,0.008769795
741.0176392,-0.004550336,-0.000848748,0.008108311,-0.001192275,-0.001606614,-0.003837366,0.022137702,0.014143097,0.001832523,0.001132226,-0.000403737,-0.001646484,0.000117668,0.007296257,-0.005513255,0.001034366,0.013905739,0.008630378
739.9855957,-0.004401224,-0.000706681,0.008223475,-0.001111776,-0.001570248,-0.003390939,0.022392085,0.0142255,0.001881085,0.001230445,-0.00015741,-0.001352659,0.000238657,0.007774943,-0.005407273,0.001220788,0.014030979,0.008695314
738.9886475,-0.004012987,-0.000677838,0.008248036,-0.000845802,-0.00153001,-0.00352453,0.022480974,0.014240131,0.002060953,0.001340111,-0.000290654,-0.001498745,0.000355353,0.007684085,-0.005345246,0.00115369,0.014088625,0.008858133
737.991394,-0.004486342,-0.000516687,0.008162777,-0.001275443,-0.001460668,-0.003728356,0.022171997,0.014257384,0.001687961,0.00141116,-0.000336749,-0.001758441,0.000118186,0.007345065,-0.005460446,0.001162644,0.013850255,0.008722094
736.9938354,-0.004337362,-0.00082844,0.008284841,-0.001205234,-0.001694911,-0.003488735,0.022319183,0.014526705,0.001823971,0.001383269,-0.000299708,-0.001613577,0.000122691,0.007499056,-0.005511773,0.001151094,0.013865274,0.008683641
735.9958496,-0.004486496,-0.000953007,0.008334896,-0.001249374,-0.001520878,-0.003797286,0.022289507,0.014430116,0.001698771,0.001669069,-0.000274046,-0.00149694,0.000205998,0.007502506,-0.005570147,0.000950641,0.013833446,0.008394773
734.9976196,-0.004409886,-0.000942417,0.008410212,-0.001136046,-0.001553586,-0.003734105,0.02244412,0.014417271,0.001836189,0.001542407,-0.000158652,-0.001459378,0.000141257,0.007834136,-0.005536616,0.001105235,0.013974249,0.008474904
733.9990234,-0.004521543,-0.000753456,0.008434651,-0.001144669,-0.001571331,-0.003809911,0.022180116,0.014209211,0.001668965,0.001477103,-0.000323247,-0.001785047,0.000151459,0.007790492,-0.00554367,0.001262376,0.014029321,0.008507927
733.000061,-0.004486393,-0.000704045,0.008490135,-0.001329589,-0.00156349,-0.003768391,0.02194328,0.014262467,0.001610423,0.00133079,-0.000316367,-0.001546054,0.000259299,0.007769013,-0.005507223,0.001135703,0.013913224,0.008626364
732.0007324,-0.004437303,-0.000865127,0.008452943,-0.001318698,-0.001681606,-0.003743395,0.021944152,0.014211136,0.00148661,0.001354834,-0.000352631,-0.001579224,-2.35E-05,0.007887039,-0.00557306,0.001196829,0.013727418,0.008488181
731.0010986,-0.004413934,-0.000928675,0.008605162,-0.001130727,-0.001460719,-0.00355339,0.022188805,0.014164733,0.001418951,0.001553968,-0.000324747,-0.001595885,-0.000190117,0.007788067,-0.005521076,0.001335256,0.01414315,0.008499506
730.0010376,-0.004554435,-0.000853915,0.008469941,-0.001305897,-0.001483319,-0.003677999,0.021962041,0.014029562,0.001521184,0.0013183,-0.000191255,-0.001657676,-5.42E-05,0.007638242,-0.005496386,0.001310952,0.013938162,0.008603947
729.0006714,-0.004448013,-0.00081671,0.008478362,-0.001184169,-0.001458707,-0.003320095,0.022040248,0.014299303,0.00156119,0.001292466,-0.000230169,-0.001404474,6.10E-05,0.007665168,-0.005450988,0.001412173,0.014187465,0.008780017
728.000061,-0.004305992,-0.000768185,0.008773546,-0.000995003,-0.001320401,-0.003462799,0.022058658,0.014290341,0.001550201,0.00166634,-0.000225253,-0.001482235,0.0002959,0.008002908,-0.005430026,0.001535861,0.014178533,0.008897315
726.9989624,-0.004399687,-0.000860632,0.008786013,-0.001176269,-0.001599238,-0.003398336,0.022118552,0.014419465,0.001637523,0.00134559,-0.000193222,-0.001391779,0.00032126,0.008061237,-0.005434832,0.001588443,0.014178105,0.008697691
725.9975586,-0.004365963,-0.000929502,0.008840538,-0.001159695,-0.001384863,-0.003548101,0.022060184,0.014248798,0.001592886,0.001641161,-0.000298363,-0.001401893,0.000411082,0.007979679,-0.005332103,0.001758261,0.014349761,0.008505128
724.9958496,-0.004431871,-0.000888946,0.008634788,-0.001220722,-0.00159898,-0.003520319,0.022138627,0.014265784,0.001529782,0.001567918,-0.000650028,-0.001326647,0.00010467,0.008090378,-0.005446182,0.001659038,0.014249333,0.008589399
723.9938354,-0.004756292,-0.001197179,0.008171138,-0.001333873,-0.001767877,-0.003680463,0.021892395,0.013909267,0.001229225,0.001434482,-0.000734747,-0.001555443,0.000110884,0.008060999,-0.005717733,0.001196206,0.014063732,0.008371153
722.991394,-0.004960155,-0.001445446,0.00808128,-0.001691198,-0.002010098,-0.003864255,0.021453271,0.013819282,0.000952379,0.001090105,-0.001079345,-0.001950986,-0.000221424,0.00839509,-0.006038593,0.001087302,0.013541533,0.007947567
721.9886475,-0.00462979,-0.00128938,0.008143179,-0.001585053,-0.001931348,-0.00385353,0.021675471,0.01373375,0.00100515,0.001126412,-0.00110656,-0.001947275,-0.000112848,0.008835413,-0.005906488,0.001165343,0.013912662,0.00804465
720.9855347,-0.004780052,-0.001452412,0.007999718,-0.001877586,-0.002260218,-0.003852658,0.021504894,0.01372293,0.000792237,0.000972018,-0.0011283,-0.00204045,-0.000195757,0.008923341,-0.005991209,0.001003437,0.013500942,0.007814317
720.0180054,-0.004865096,-0.001240907,0.008221101,-0.001517731,-0.002131389,-0.003663111,0.021681812,0.01394864,0.000990828,0.001249811,-0.001031572,-0.00193841,3.78E-05,0.009379911,-0.005968435,0.001099811,0.013777329,0.00779434
719.0142212,-0.004834019,-0.001387444,0.008005809,-0.001690734,-0.00214262,-0.003777834,0.021651173,0.0136621,0.000930043,0.001130253,-0.001062199,-0.002063122,-2.58E-05,0.009314477,-0.006049825,0.00091689,0.013573607,0.007747141
718.0101318,-0.004719831,-0.001363033,0.008068885,-0.001696252,-0.002094552,-0.003868001,0.021904102,0.013940621,0.001024298,0.001332192,-0.00112324,-0.001932121,-0.000156271,0.009328202,-0.006063201,0.000696995,0.013423482,0.007836298
717.0056763,-0.004959234,-0.001294335,0.008016092,-0.001753337,-0.002242861,-0.004055098,0.021694928,0.01372822,0.00088929,0.001226239,-0.001288451,-0.002160393,-9.25E-05,0.009416415,-0.006192553,0.000734358,0.013402177,0.007705928
716.0009155,-0.00492243,-0.001129126,0.007977149,-0.001847945,-0.002370163,-0.003886524,0.021405952,0.013545378,0.000898577,0.001049519,-0.001127474,-0.001987577,-0.000273425,0.009198547,-0.006188011,0.000736536,0.013461129,0.008073183
714.9957886,-0.004760799,-0.001144153,0.008086843,-0.001766073,-0.002292612,-0.003918848,0.02143883,0.013531091,0.000859202,0.001023182,-0.000939679,-0.001906453,-7.20E-05,0.009178453,-0.006094854,0.000832488,0.013496749,0.008072049
713.9902954,-0.004954525,-0.001212874,0.00809742,-0.001892638,-0.002289986,-0.003917515,0.021390695,0.013703614,0.000951419,0.001097319,-0.00109804,-0.002063637,-7.20E-05,0.008924186,-0.006054522,0.000729535,0.013498218,0.008066063
712.9844971,-0.004927959,-0.00127952,0.008046179,-0.0020489,-0.002429991,-0.004039301,0.021447886,0.013543055,0.000823799,0.000996561,-0.001006573,-0.002136593,-9.39E-05,0.00856656,-0.006074076,0.000631326,0.013459554,0.007979468
712.0144043,-0.004912193,-0.001293458,0.008191291,-0.001836758,-0.002304045,-0.003901404,0.021702411,0.013648583,0.000970357,0.001259832,-0.000836243,-0.001845522,1.53E-05,0.008552463,-0.005889634,0.000835341,0.013597031,0.008194641
711.0078735,-0.004869448,-0.001337847,0.007891547,-0.001936863,-0.002303736,-0.003964817,0.021570478,0.013548156,0.000876814,0.00108014,-0.00103431,-0.00199675,-0.000131377,0.008131073,-0.005956638,0.000625311,0.01362481,0.007839488
710.0010986,-0.004832227,-0.001105373,0.008248485,-0.001833562,-0.002203354,-0.003879854,0.021912105,0.013826577,0.001171339,0.001211806,-0.000707198,-0.001851038,2.97E-05,0.008185936,-0.005710325,0.000889809,0.013582101,0.008223132
708.9939575,-0.005007088,-0.001200329,0.008010872,-0.001815724,-0.002323408,-0.004002214,0.02188205,0.013827806,0.00097456,0.00132853,-0.000755058,-0.001826241,-6.46E-05,0.007994313,-0.005718704,0.000893778,0.013525189,0.0080283
707.9865112,-0.005022134,-0.001232131,0.008049318,-0.00192573,-0.002451407,-0.004161001,0.021792602,0.01362708,0.000797761,0.001235974,-0.000815057,-0.001739363,-0.000180957,0.007754809,-0.005839118,0.000779816,0.013501556,0.008251149
707.0147705,-0.005104419,-0.001004094,0.008084338,-0.001962324,-0.002223597,-0.004053765,0.021980666,0.013945405,0.001038258,0.001326064,-0.000641808,-0.001717034,-4.48E-05,0.007728431,-0.005851888,0.000772814,0.013484146,0.008248142
706.0066528,-0.004980321,-0.001183136,0.00813073,-0.001808403,-0.002240749,-0.003985542,0.021975601,0.013943054,0.001189716,0.001562099,-0.000599209,-0.001630856,-4.37E-05,0.007838064,-0.005678082,0.00094291,0.013778505,0.008207515
704.9981689,-0.005062511,-0.001136614,0.007993232,-0.001806598,-0.002289419,-0.004106181,0.021897295,0.013851217,0.001112527,0.001534068,-0.000691536,-0.001670054,-0.000128479,0.007662454,-0.005856792,0.000858113,0.013760869,0.00814922
703.9893799,-0.004998132,-0.001192429,0.00803368,-0.001815878,-0.002282879,-0.00410095,0.022029491,0.014060764,0.001224864,0.001451468,-0.000695672,-0.001533466,-9.24E-05,0.007640587,-0.005766731,0.000803363,0.013825909,0.008159005
703.0163574,-0.004887979,-0.001095922,0.008249223,-0.001536355,-0.002271033,-0.004033658,0.022178017,0.014088091,0.001360028,0.001479779,-0.000623404,-0.001391366,-0.000133551,0.007848554,-0.005522968,0.000991943,0.014042636,0.008171164
702.006958,-0.005009647,-0.001383367,0.008047656,-0.001408912,-0.002269797,-0.004057252,0.022415416,0.014213062,0.001387554,0.001387008,-0.000689365,-0.001268732,-0.000175213,0.007629179,-0.005754776,0.000831424,0.013752988,0.007902223
700.9971313,-0.004806934,-0.001245502,0.00820952,-0.001426457,-0.002157817,-0.003989236,0.022539781,0.014302995,0.001623778,0.001614996,-0.000593005,-0.001254123,7.33E-05,0.007819535,-0.005659277,0.001105572,0.013927336,0.007619116
699.9870605,-0.004937787,-0.001354208,0.008077112,-0.001600889,-0.002192125,-0.003899813,0.022303186,0.014247273,0.001502585,0.001461259,-0.000601019,-0.001219276,-1.28E-05,0.00774353,-0.00559238,0.000996146,0.013795419,0.007655051
699.0127563,-0.004920844,-0.000814333,0.008079433,-0.001707907,-0.002279222,-0.003961226,0.021382321,0.013860651,0.001219101,0.001313834,-0.000344147,-0.001233628,6.18E-05,0.007583526,-0.005506559,0.001050064,0.014037529,0.009194159
698.0020142,-0.005065939,-0.001021965,0.008147505,-0.001710692,-0.002511378,-0.004170128,0.021347297,0.013893791,0.001219957,0.001241711,-0.000537216,-0.001281947,0.000153609,0.007597172,-0.005391115,0.001011896,0.014253051,0.009505149
696.9909058,-0.005206638,-0.001107128,0.008002196,-0.001780613,-0.002462784,-0.004260572,0.021448702,0.013871903,0.001114292,0.0013566,-0.000693759,-0.001185563,2.20E-05,0.007641799,-0.005540603,0.001108531,0.014031728,0.009029576
696.015625,-0.005086663,-0.001243282,0.008205563,-0.001725285,-0.002195937,-0.003983798,0.021922996,0.013984996,0.001377192,0.001189561,-0.000452561,-0.001096284,9.04E-05,0.007805356,-0.005624629,0.001099395,0.014115901,0.008895333
695.0039673,-0.005167759,-0.001348892,0.007963201,-0.001733433,-0.002484353,-0.00413131,0.021775238,0.014013735,0.001295192,0.001104897,-0.000567154,-0.001102636,-2.99E-05,0.007778422,-0.005706237,0.000892585,0.014133416,0.008659214
693.9919434,-0.005057445,-0.001510457,0.008036238,-0.001767413,-0.002346528,-0.00421084,0.022009665,0.014038251,0.00121949,0.001376958,-0.000462646,-0.000974806,3.26E-05,0.007828839,-0.005635106,0.000904102,0.014197416,0.008576963
693.015625,-0.004893867,-0.001230944,0.00813859,-0.001723068,-0.002256458,-0.004208123,0.021939686,0.014104509,0.001461805,0.001577583,-0.00049109,-0.000841669,0.000156043,0.007874307,-0.005596724,0.001019446,0.014349173,0.008690613
692.0029907,-0.004992246,-0.001373819,0.008244395,-0.001597845,-0.002184553,-0.004072178,0.022066148,0.014224831,0.001242386,0.001441468,-0.000518135,-0.000762914,-0.000102393,0.007998505,-0.005526546,0.001341513,0.014359795,0.008596395
690.9899292,-0.005161108,-0.001257169,0.008215271,-0.001507052,-0.002115058,-0.004002419,0.022154344,0.014251607,0.001444325,0.001429963,-0.000603138,-0.000528942,9.48E-05,0.008061131,-0.005351434,0.001313081,0.014417914,0.008834831
690.0128174,-0.004940244,-0.001450554,0.008121472,-0.001613423,-0.002221073,-0.004046635,0.022068953,0.014137989,0.001474921,0.001415341,-0.000478989,-0.000470559,-1.57E-05,0.007760633,-0.005252522,0.00121718,0.014413391,0.008661855
688.9991455,-0.005103498,-0.001442763,0.008083441,-0.001569113,-0.002251308,-0.003874517,0.022245256,0.014127934,0.001548564,0.001645215,-0.000447493,-0.00050226,0.000224567,0.007938972,-0.005301878,0.00126949,0.014527134,0.00880992
687.9851685,-0.004926116,-0.001250613,0.008264499,-0.001490851,-0.002023084,-0.004111104,0.022095999,0.014201882,0.001636952,0.001398798,-0.000352062,-0.000409168,0.000316649,0.007914244,-0.00519431,0.001189509,0.014245267,0.008724128
687.0071411,-0.004864277,-0.001221032,0.008066696,-0.001485228,-0.002121807,-0.003896222,0.022158321,0.014245133,0.001650308,0.001694847,-0.000388271,-0.000315901,0.00032354,0.007846077,-0.005359514,0.001435001,0.014459553,0.008457588
685.9924927,-0.00475112,-0.001041179,0.00839311,-0.001406641,-0.001775508,-0.003725995,0.022675555,0.01459601,0.001811026,0.001985793,-0.000290809,-0.000206728,0.000290123,0.008092962,-0.004978683,0.001733804,0.014643905,0.008793674
685.0137939,-0.004823216,-0.001379393,0.008048342,-0.00165716,-0.002053383,-0.00405238,0.022218501,0.014244813,0.001676942,0.001643344,-0.000537371,-0.000347458,0.000127559,0.007993838,-0.005247663,0.001405862,0.014566509,0.008634022
683.9984741,-0.005032779,-0.001410873,0.008077191,-0.001698985,-0.002300234,-0.004097924,0.022460312,0.01435827,0.001430534,0.001720471,-0.000522427,-0.00043477,0.000165132,0.007831211,-0.005420056,0.001224163,0.014389495,0.008434414
682.9830322,-0.004833712,-0.001287521,0.008153044,-0.00167387,-0.001898979,-0.003960251,0.022796584,0.014628136,0.001688792,0.001746435,-0.00024119,-0.000238862,0.000291315,0.00811741,-0.005183669,0.0015103,0.014561476,0.008553201
682.003418,-0.004981089,-0.001359162,0.008088453,-0.00171425,-0.002215305,-0.004057099,0.022957545,0.014745576,0.001614632,0.001808686,-0.000249107,-0.000319367,0.000105343,0.007874466,-0.005239069,0.001227667,0.014536315,0.008207673
680.9871216,-0.004934357,-0.001291754,0.008277005,-0.001713579,-0.001877432,-0.003984978,0.02262543,0.01470174,0.001573452,0.001935139,7.28E-05,-0.000195706,0.00024337,0.008139856,-0.004973155,0.001615204,0.014617506,0.008744333
680.006958,-0.005001049,-0.001046602,0.008175438,-0.001697645,-0.001968406,-0.004067203,0.02247514,0.014566562,0.001473441,0.001976458,-6.07E-05,-0.000129359,0.000394759,0.007980628,-0.004927908,0.001585039,0.01479306,0.009205105
678.9901123,-0.004754859,-0.001074284,0.008312519,-0.001501428,-0.001854492,-0.003912281,0.022752773,0.014665244,0.001664807,0.001911634,0.000298024,-0.000133758,0.00043277,0.008327243,-0.004766687,0.001719276,0.014860424,0.009245349
678.0092163,-0.004518417,-0.000591919,0.0086322,-0.001168627,-0.001696407,-0.00365079,0.022970507,0.015306363,0.001953367,0.00224904,0.000202993,0.0002392,0.000903687,0.008318298,-0.004611606,0.001991514,0.015111839,0.009471389
676.9917603,-0.004638191,-0.000883366,0.008467328,-0.001386566,-0.001853719,-0.004055508,0.023104368,0.015082277,0.001670316,0.002207253,0.000313644,-5.90E-06,0.000656628,0.008288746,-0.004615191,0.002046154,0.015140734,0.009214465
676.010376,-0.00467005,-0.001128094,0.008415121,-0.001693932,-0.002023702,-0.004068587,0.022801494,0.014852709,0.001558956,0.001996689,-5.45E-05,-0.000236378,0.000264091,0.008173196,-0.004954064,0.001716729,0.014674562,0.008781048
674.9922485,-0.004726283,-0.00091266,0.008549374,-0.001500293,-0.001740703,-0.003943321,0.02290736,0.014991754,0.001834915,0.002087847,8.35E-05,-0.000143333,0.00062767,0.008428634,-0.004667181,0.001998172,0.015098653,0.009127694
674.0101929,-0.004510373,-0.001034,0.008542192,-0.001467943,-0.001882174,-0.003963073,0.022912543,0.014939212,0.001641811,0.002158758,0.000285435,-9.75E-05,0.000612894,0.008425071,-0.004710612,0.00206397,0.014724957,0.008968844
672.9915161,-0.004828541,-0.001034155,0.008238565,-0.001364168,-0.001756946,-0.004305838,0.022872267,0.015053548,0.001576596,0.002072033,7.41E-05,-0.000339077,0.000518883,0.008190315,-0.004774061,0.001947334,0.01498318,0.008879189
672.0087891,-0.004684442,-0.001118231,0.008591035,-0.001441318,-0.001720696,-0.004028375,0.023228357,0.01519448,0.0018378,0.002294994,0.000180773,-9.14E-05,0.000623238,0.008241784,-0.004702982,0.002029353,0.015000409,0.008866983
670.989502,-0.004586761,-0.001102481,0.008477041,-0.001288657,-0.001623687,-0.004039608,0.023172706,0.015217106,0.001913975,0.002332495,0.000415487,-0.000137795,0.000782564,0.008503702,-0.004583124,0.00207838,0.015180004,0.009015938
670.0062866,-0.004518622,-0.000966748,0.00841103,-0.001314053,-0.001675624,-0.004161616,0.022919392,0.015272202,0.00187846,0.002352067,0.00034157,-0.000190893,0.000780931,0.008260093,-0.004602641,0.002071097,0.015167834,0.009096633
668.9862671,-0.004236271,-0.000681457,0.00873464,-0.001020209,-0.00122924,-0.003640625,0.023259299,0.015539417,0.002013931,0.002669186,0.000702595,0.000136518,0.001111982,0.008645826,-0.004257701,0.002410031,0.015496037,0.009317015
668.0024414,-0.004432998,-0.000918498,0.008670121,-0.001160314,-0.001395185,-0.003868975,0.023174154,0.015684344,0.001989798,0.002668352,0.000642758,-6.98E-05,0.001239011,0.008620318,-0.004221403,0.002451499,0.015464759,0.009493772
666.9818115,-0.004079358,-0.000617666,0.00884775,-0.000968246,-0.001271365,-0.00369268,0.023348393,0.015789239,0.002270611,0.00291304,0.000956971,9.83E-05,0.001296542,0.008661855,-0.004083256,0.002445434,0.015734909,0.00955807
665.9974365,-0.004282565,-0.000575374,0.008756245,-0.00120926,-0.001364633,-0.003672146,0.023395024,0.015815737,0.002362035,0.002538404,0.000984964,1.79E-05,0.001371817,0.008840854,-0.004047918,0.002433615,0.015675139,0.009650168
665.0126953,-0.004558687,-0.000736194,0.008483219,-0.001244469,-0.001474135,-0.004103463,0.02328071,0.015777966,0.001969645,0.002504999,0.000800977,-0.000249624,0.001157972,0.008513682,-0.004536401,0.002230956,0.015537807,0.009195534
663.9911499,-0.004633939,-0.00111947,0.008617043,-0.00133924,-0.001638851,-0.003962201,0.023248974,0.015825562,0.002055985,0.002314616,0.000914115,-0.00038165,0.001108115,0.008613057,-0.00442526,0.002296087,0.015583633,0.008952222
663.0058594,-0.004725823,-0.000984104,0.008597742,-0.001360453,-0.001537026,-0.004183562,0.02357766,0.015554012,0.001879681,0.002433954,0.000685561,-0.000217543,0.000978296,0.008437661,-0.004429411,0.002292236,0.015577381,0.008864394
661.9837036,-0.00469914,-0.001109091,0.00857889,-0.001348479,-0.001402358,-0.004107668,0.023423299,0.015554736,0.002000174,0.002529552,0.000687558,-0.000254592,0.001043162,0.00855967,-0.004343206,0.002131886,0.015713008,0.00887158
660.9978027,-0.004675018,-0.000986893,0.008541955,-0.001252729,-0.00143946,-0.004100283,0.023771556,0.015883662,0.002172859,0.002706901,0.000907137,-0.000173505,0.001030525,0.008478573,-0.004414805,0.00231636,0.01557714,0.008362049
660.0116577,-0.00445324,-0.000805135,0.00872595,-0.001013908,-0.00124194,-0.003990365,0.0234695,0.015619455,0.002069484,0.00262228,0.001172871,-8.81E-05,0.00121082,0.008647146,-0.004057509,0.002366486,0.015855819,0.0092165
658.9885254,-0.004674044,-0.000620457,0.008782607,-0.00123812,-0.001609606,-0.004037198,0.02296423,0.015341089,0.001857662,0.00265348,0.000894686,9.27E-06,0.001288883,0.008512968,-0.004016167,0.002353862,0.015936829,0.009936906
658.00177,-0.004665184,-0.000639172,0.008786594,-0.001521859,-0.001636633,-0.004099155,0.023148024,0.015521307,0.001929913,0.002560277,0.000869058,-0.00012791,0.001123843,0.00850732,-0.004187613,0.002386865,0.015849616,0.009771565
657.0147095,-0.004639164,-0.000853656,0.008584647,-0.0014005,-0.001570248,-0.004090231,0.02331526,0.015585351,0.001856388,0.002534108,0.000793793,-0.000115798,0.001316145,0.008648968,-0.004344179,0.002489248,0.015806286,0.009537748
655.9907227,-0.004425157,-0.000519117,0.008830578,-0.000979868,-0.001349563,-0.003807806,0.023736067,0.015801534,0.002324688,0.002922057,0.001167082,0.000157804,0.001448299,0.009054949,-0.004186742,0.002736857,0.016079687,0.009481205
655.0030518,-0.004645771,-0.000694741,0.008611077,-0.001244521,-0.00152872,-0.003904123,0.023524396,0.015733112,0.002026466,0.00261103,0.000979334,-0.000132309,0.001371817,0.008697322,-0.004226325,0.002589676,0.015960298,0.009528037
654.0150757,-0.004752503,-0.001002338,0.008656573,-0.001262382,-0.001593616,-0.004184537,0.023560688,0.015812352,0.002148014,0.002526427,0.00089715,0.000166505,0.001362546,0.008781206,-0.004177153,0.002672832,0.016102735,0.008977036
652.9902344,-0.004680959,-0.000962305,0.008458539,-0.001330827,-0.001453753,-0.004088026,0.023545876,0.015706755,0.002265199,0.002801152,0.000839205,-0.000125477,0.001216816,0.008754925,-0.004250831,0.002456081,0.015958767,0.009352668
652.001709,-0.004709383,-0.000784671,0.008720773,-0.001143172,-0.001572569,-0.003960149,0.023684479,0.015749995,0.002255935,0.002642568,0.000921248,0.000230369,0.001460168,0.008909891,-0.004179563,0.002773146,0.016211171,0.009488719
651.0128174,-0.004484549,-0.000635139,0.008763007,-0.001000014,-0.001419284,-0.003834748,0.023718132,0.015826903,0.002341682,0.002975251,0.001118756,0.00020377,0.001493675,0.00914033,-0.003995956,0.002952654,0.016434897,0.009965723
649.9871216,-0.004657296,-0.000795213,0.008539896,-0.001201981,-0.001540173,-0.003965587,0.023689782,0.015913842,0.002166251,0.002886851,0.001098176,5.17E-05,0.001425729,0.008975398,-0.004076588,0.002874525,0.016078342,0.009628464
648.9977417,-0.004503353,-0.000723634,0.008914436,-0.001223768,-0.001704091,-0.003970409,0.023759197,0.015911721,0.002265849,0.002833095,0.001145254,0.000144442,0.001588339,0.008916312,-0.004072793,0.002831063,0.016154638,0.009403692
648.0079956,-0.004397227,-0.00057553,0.008833141,-0.000940764,-0.001492915,-0.003812682,0.023833873,0.016017558,0.002217296,0.003047688,0.001358002,0.000284761,0.001712623,0.009315455,-0.003904072,0.002997953,0.01653387,0.009820811
647.0180054,-0.004437251,-0.000501949,0.008888648,-0.000845337,-0.001306104,-0.003708286,0.023979407,0.016126482,0.002294213,0.00303614,0.001503156,0.000401781,0.001604265,0.009085028,-0.003950555,0.002973139,0.016522307,0.009838499
645.9910278,-0.004316654,-0.000671118,0.008785406,-0.000913848,-0.001381406,-0.003948041,0.024060141,0.016450275,0.00235912,0.003005329,0.001412588,0.000458138,0.001820799,0.009182631,-0.003784712,0.002985363,0.016662236,0.009917838
645.0004883,-0.004437559,-0.000602673,0.008884315,-0.000909973,-0.001498745,-0.003847475,0.024228714,0.01633721,0.002540201,0.002942177,0.001274474,0.000378436,0.001689182,0.009232736,-0.003816736,0.003029649,0.016563397,0.009645218
644.0097046,-0.004407169,-0.000494865,0.008892849,-0.000962719,-0.001437087,-0.003930136,0.024175208,0.016311919,0.002314798,0.002877991,0.001314094,0.000263884,0.001680217,0.009629232,-0.003821047,0.003134687,0.016503593,0.009605254
642.9818115,-0.004483729,-0.000724358,0.008727323,-0.001073922,-0.001702234,-0.004059612,0.024242757,0.016147062,0.002327837,0.002990863,0.001283561,0.000273597,0.001604265,0.009323442,-0.003974359,0.002971106,0.016535617,0.00953272
641.9903564,-0.004385183,-0.000339595,0.008926036,-0.000865437,-0.001480739,-0.003701356,0.024329863,0.01635729,0.00259629,0.003254563,0.001177127,0.000671691,0.001839802,0.009298873,-0.003828591,0.00312079,0.016755801,0.009875359
640.9987183,-0.004546084,-0.000763896,0.008766917,-0.001017627,-0.001705225,-0.004036223,0.024055107,0.016165761,0.002293615,0.003121885,0.001167498,0.000375302,0.001531575,0.009395862,-0.003809089,0.003093519,0.016698983,0.009685582
640.0066528,-0.004540909,-0.000856085,0.008764328,-0.000821775,-0.001641275,-0.003889346,0.024496734,0.016450383,0.002458476,0.003116149,0.001457233,0.000521423,0.0016488,0.009550237,-0.003834389,0.003178571,0.016814644,0.009734369
639.0144653,-0.004324907,-0.000597348,0.008893114,-0.000936992,-0.001361898,-0.003964663,0.024575837,0.016496897,0.002358677,0.003129029,0.001307343,0.000645817,0.001895567,0.009672163,-0.003750837,0.003145325,0.016697638,0.00977093
637.9851685,-0.00440061,-0.000602053,0.008843708,-0.000868072,-0.001420626,-0.003934651,0.02463723,0.016481411,0.002612696,0.003095552,0.001188263,0.000656109,0.001886337,0.009407951,-0.003890578,0.002959196,0.016939433,0.009791343
636.9922485,-0.004605715,-0.000769167,0.008975186,-0.000749425,-0.001424651,-0.003808371,0.024696711,0.016437721,0.002669055,0.003136277,0.001363663,0.000642291,0.001976562,0.009498164,-0.003770033,0.003187254,0.017108064,0.00994991
635.9992065,-0.004407784,-0.000657472,0.009099673,-0.000787462,-0.001391985,-0.003745499,0.024930531,0.016595185,0.002581681,0.003437218,0.001390099,0.000906722,0.002112896,0.009691935,-0.00362358,0.003321256,0.017162567,0.009797749
635.0057983,-0.004229452,-0.00053887,0.009012898,-0.000637879,-0.001244211,-0.003638109,0.024962662,0.016665734,0.002638427,0.003431269,0.001502403,0.001031174,0.002337778,0.009658241,-0.003452321,0.003415876,0.017044228,0.009972875
634.012085,-0.004302813,-0.000375081,0.008832295,-0.000803482,-0.00145107,-0.003806421,0.02470181,0.016346484,0.002587514,0.003266925,0.001248669,0.000753495,0.002294786,0.009625263,-0.003516878,0.003329917,0.017259551,0.010080373
633.0181274,-0.004344538,-0.000562862,0.009047971,-0.00075666,-0.001451793,-0.003709209,0.024699178,0.016345946,0.002737795,0.003339699,0.001423158,0.000858735,0.002408209,0.00973609,-0.003557395,0.003428686,0.017283902,0.010247714
631.9871216,-0.004189716,-0.000221734,0.009182499,-0.000641136,-0.001285508,-0.003592209,0.025090639,0.016651506,0.002850891,0.003427851,0.001471986,0.000988882,0.002452671,0.009829761,-0.003273956,0.003434453,0.017472878,0.010043257
630.9925537,-0.004196023,-0.000613323,0.009137211,-0.000467197,-0.001208486,-0.0037185,0.025299644,0.01688461,0.002772338,0.003698474,0.0015661,0.001120079,0.002506666,0.009914924,-0.003256742,0.003545147,0.017295079,0.009947157
