Repository: angzeli/Imperial-MS-3.02-CdSe-quantum-dots

This repository contains all experimental documents, analysis code and figures for the synthesis and optical characterisation of CdSe quantum dots (QDs). It includes the full laboratory script, references used in the analysis, Python scripts for data processing, and the viva presentation slides.

This project investigates:
	•	CdSe quantum dot synthesis via the hot-injection method
	•	Optical characterisation using UV–Vis absorption, fluorescence emission, and excitation spectroscopy
	•	Extraction of key properties:
	•	Band-edge absorption peak
	•	Emission peak
	•	Stokes shift
	•	Quantum efficiency trends
	•	FWHM (spectral width)
	•	Band-gap energy E_g’

File: Data/run 9 uv-vis.csv (part 2 of 2)
Wavelength (nm),30 s,60 s,90 s ,120 s,150 s,180 s,210 s,240 s,270 s,300 s,330 s,360 s,390 s,420 s,450 s,480 s,570 s,600 s
474.9835205,0.297282845,0.18645443,0.348565757,0.230731383,0.375644386,0.292553097,0.432249665,0.371721774,0.461873472,0.512862206,0.379730254,0.446249485,0.643873453,0.779019594,0.641960561,0.515654326,0.804170966,0.373543739
473.989624,0.298080653,0.186367422,0.348479658,0.230664194,0.376552284,0.293535352,0.43411243,0.373530507,0.464493781,0.515972197,0.382156402,0.449264169,0.648617089,0.784423173,0.646778405,0.519605696,0.810726106,0.376521379
472.9955444,0.299040884,0.186134666,0.348172694,0.231107339,0.377327204,0.294544876,0.436210454,0.375650942,0.467153758,0.519231677,0.38477689,0.452382594,0.65322566,0.790255487,0.651673615,0.523304701,0.817307591,0.379201025
472.0012817,0.29975456,0.18606481,0.348268241,0.231611162,0.378552795,0.295708388,0.438477039,0.377796739,0.470231354,0.52272135,0.387463957,0.455589503,0.658070624,0.796207905,0.656756043,0.527469754,0.824196398,0.382214606
471.0068665,0.300685346,0.186061233,0.348569423,0.232249662,0.380205602,0.297443628,0.441294432,0.380352676,0.473586589,0.526975691,0.390722603,0.459526569,0.663756847,0.803247333,0.662689984,0.53242141,0.832452595,0.385743111
470.012207,0.302030116,0.186426431,0.349227399,0.233217239,0.382533521,0.299649119,0.444883585,0.38376376,0.477935553,0.531930268,0.394874483,0.464210361,0.670461595,0.811644435,0.669807315,0.537868679,0.841807425,0.390179992
469.0173035,0.302648425,0.186391518,0.349718183,0.23399128,0.384232432,0.301211774,0.44765228,0.386318177,0.481444269,0.535997331,0.397725731,0.468093485,0.676128388,0.818460167,0.67572397,0.542405427,0.849461019,0.393653989
467.9840698,0.303531677,0.186640218,0.350597262,0.234517664,0.386327982,0.303140044,0.45113489,0.389370382,0.485589862,0.540748954,0.40153563,0.472409099,0.682335973,0.825974345,0.682068288,0.547307432,0.858014524,0.397575617
466.9887695,0.304322213,0.186752781,0.351348221,0.235945001,0.388305575,0.305155873,0.45408541,0.392115772,0.489345312,0.545069933,0.404865474,0.476159275,0.688030243,0.833059311,0.687634111,0.552067578,0.865731895,0.401287168
465.9933777,0.305325389,0.187230974,0.352601737,0.237228677,0.391184151,0.307516843,0.458284706,0.3956545,0.494099736,0.550306737,0.408997446,0.481086999,0.695104539,0.841507196,0.695024848,0.558037102,0.874967873,0.406039447
464.9978027,0.306186676,0.187641606,0.354125291,0.238613591,0.394078344,0.31001237,0.462419361,0.399548352,0.499046713,0.556049764,0.413165242,0.48653385,0.702781379,0.850662053,0.702940047,0.564206123,0.885701537,0.410529316
464.0020142,0.30720216,0.188071519,0.35559684,0.239928126,0.397140414,0.312685996,0.466683805,0.403120428,0.503498673,0.561421871,0.417217702,0.491351306,0.709772587,0.859158993,0.710195005,0.570352256,0.895121217,0.414904147
463.006012,0.308020502,0.188678816,0.357176215,0.241953671,0.400203198,0.315327466,0.470903665,0.407002181,0.508420765,0.566978335,0.421577066,0.496259511,0.717130005,0.86832571,0.718014062,0.576205969,0.90588361,0.419585973
462.0098267,0.308909208,0.189240366,0.35906899,0.243316397,0.403498799,0.318012893,0.475409895,0.41074732,0.513655424,0.572819412,0.425936282,0.501572847,0.724672973,0.877910554,0.726028264,0.582677126,0.916845679,0.424235612
461.0134888,0.310171008,0.190143168,0.361486197,0.244923621,0.40753296,0.321371645,0.480932206,0.415546984,0.519916475,0.580179632,0.431133956,0.508101583,0.734439313,0.889322519,0.735773146,0.590293229,0.930448473,0.430463791
460.0169373,0.311589152,0.191119641,0.364205122,0.247503161,0.411816716,0.325027674,0.486515075,0.420488715,0.525983989,0.586888194,0.436601758,0.514585495,0.743815899,0.90084666,0.745720863,0.598532677,0.943496347,0.436792791
458.9819031,0.313313395,0.192328811,0.367321223,0.250454605,0.416466683,0.328833878,0.492365867,0.425603092,0.53240478,0.594899416,0.442328572,0.521483839,0.753517449,0.912595034,0.756072223,0.60704881,0.957746565,0.443805814
457.9849548,0.314678699,0.193493709,0.370272487,0.252621204,0.420863062,0.332368642,0.497954071,0.430473507,0.538593829,0.601959348,0.447739333,0.528393507,0.763030767,0.924988627,0.76650852,0.614946663,0.971483111,0.450093746
456.9878235,0.31627661,0.194665879,0.37340495,0.25507772,0.425324589,0.336117864,0.503712058,0.435480654,0.545134604,0.608806968,0.453285724,0.534979522,0.772987723,0.937037468,0.776196897,0.62276715,0.984711111,0.456160486
455.9905396,0.318068236,0.196177602,0.376871705,0.257572293,0.430318713,0.33984524,0.509997785,0.440734327,0.5518924,0.61629343,0.458867967,0.541931093,0.783348799,0.948937833,0.786727071,0.630393803,0.998314202,0.462076783
454.9930725,0.319964677,0.197675467,0.380909711,0.260243088,0.435412049,0.343910962,0.516382456,0.445853829,0.558159113,0.623888195,0.464720666,0.548374534,0.793148935,0.960593581,0.796584427,0.638243258,1.011157393,0.467266083
453.9953918,0.322061807,0.19956249,0.384823263,0.263125688,0.440690249,0.347658485,0.522424638,0.451011151,0.565151095,0.630875886,0.47014454,0.554390311,0.801752091,0.971348226,0.805745363,0.645231485,1.02229023,0.472050309
452.9975281,0.324155837,0.201212242,0.388558626,0.265765697,0.444956005,0.351103187,0.527374625,0.454936564,0.569990873,0.636493981,0.474217206,0.55950278,0.80913347,0.979962111,0.812877297,0.650820017,1.031556606,0.475998789
451.9994812,0.325952709,0.202686772,0.39211902,0.267856002,0.449091762,0.354020476,0.531782091,0.458569318,0.574727714,0.641586542,0.478117228,0.563957512,0.815588653,0.987427592,0.819488823,0.655710161,1.040266156,0.479467213
451.0012817,0.328418344,0.204664931,0.396175087,0.270343006,0.453388155,0.357410997,0.536728323,0.462602228,0.579757392,0.647095382,0.482466906,0.568780065,0.822533786,0.995698273,0.826568127,0.661361039,1.049162984,0.483622611
450.0028381,0.331165463,0.206749156,0.400163472,0.273060113,0.457818627,0.360482186,0.541297138,0.466450989,0.584624231,0.65234381,0.486632675,0.573891282,0.829719901,1.004521132,0.833951592,0.66717422,1.058534503,0.487910599
449.0042419,0.333917379,0.208874553,0.40431577,0.275513411,0.461968422,0.363629639,0.54581064,0.470051706,0.589413345,0.657903612,0.490863293,0.578778386,0.837118805,1.013027668,0.841040969,0.672816932,1.06749773,0.492155105
448.0054932,0.33658433,0.210700765,0.408135474,0.27775234,0.465448946,0.36642772,0.549823165,0.473535717,0.593589425,0.662560761,0.494602054,0.583137572,0.843524575,1.021157742,0.848147631,0.67831552,1.076287866,0.496599168
447.0064697,0.339108497,0.212477982,0.41173172,0.280082643,0.46897471,0.368680805,0.553681374,0.476846755,0.597922504,0.667605519,0.498371244,0.587832868,0.850098729,1.029321194,0.855089843,0.683656812,1.085246086,0.500552714
446.0073547,0.342207581,0.214716926,0.415652752,0.282261342,0.472671628,0.371747166,0.558259368,0.480727136,0.603054762,0.673227251,0.502992868,0.593238771,0.858013451,1.038789034,0.863012493,0.690136433,1.095500112,0.505431473
445.0080872,0.345550329,0.21701555,0.419534773,0.284755856,0.476879567,0.374696195,0.56288439,0.484863013,0.608186483,0.679341912,0.507583737,0.59860456,0.866044402,1.048249245,0.87174958,0.696917355,1.106754899,0.510259986
444.0085144,0.348778784,0.219280645,0.423784226,0.28714183,0.48083061,0.37773627,0.567599058,0.488969296,0.613706708,0.685595989,0.512475252,0.604501545,0.874988973,1.058962584,0.88043493,0.703922331,1.11805594,0.515145719
443.0088501,0.352277488,0.221360028,0.427562445,0.28940618,0.484719336,0.381104857,0.572579503,0.493127257,0.619308233,0.692290962,0.517722547,0.610666633,0.883668721,1.069457531,0.88957566,0.710786581,1.130033731,0.520298183
442.0090027,0.355660379,0.223690704,0.431411624,0.291580737,0.488620639,0.384170741,0.577297807,0.497618347,0.624937475,0.698470414,0.522490144,0.616785884,0.892296672,1.080341935,0.898615599,0.717966855,1.141015291,0.525250852
441.0089722,0.359181732,0.226108909,0.435390919,0.294022918,0.492715836,0.387379378,0.582354426,0.50208348,0.630824328,0.705417991,0.527654648,0.623043478,0.901335001,1.091125369,0.907602668,0.725352645,1.152953506,0.530806899
440.008728,0.363063932,0.228442118,0.439488083,0.296895355,0.49688676,0.390705943,0.587825954,0.506486237,0.636770248,0.712572157,0.533223271,0.629364848,0.910824299,1.102245569,0.916994751,0.733061135,1.16409409,0.536327422
439.0083313,0.366829395,0.230782151,0.443503887,0.299136937,0.501212657,0.394055367,0.593013167,0.511520267,0.643216312,0.719944835,0.538930774,0.636076331,0.920509934,1.113753796,0.927119792,0.740414083,1.176989317,0.541620493
438.0077515,0.370817304,0.233258516,0.447747648,0.301950872,0.505849958,0.397686511,0.599063695,0.516494036,0.649759233,0.727588475,0.544783711,0.642966032,0.930339932,1.125723958,0.937257052,0.748135448,1.189056754,0.547276318
437.007019,0.374821305,0.235835433,0.451874614,0.304298848,0.510358214,0.401465565,0.604696751,0.521766782,0.656544387,0.734939396,0.550757468,0.649785936,0.940508664,1.137581348,0.946835637,0.756274819,1.201403141,0.552599669
436.0060425,0.379166603,0.23841171,0.456088781,0.306961209,0.514855206,0.405034989,0.611199915,0.526929557,0.663734376,0.743283689,0.556793511,0.657095254,0.950965226,1.150293708,0.957659483,0.764192581,1.214906216,0.558161259
435.0049438,0.383411378,0.240947783,0.460395366,0.309393197,0.519726813,0.409152746,0.617387414,0.532443166,0.670917392,0.751350701,0.563226402,0.664378822,0.961352646,1.163242102,0.968023062,0.772277117,1.227486849,0.563808143
434.0036926,0.387926519,0.243664354,0.464880556,0.312345594,0.524761677,0.413245142,0.623839438,0.538265109,0.678235769,0.759284496,0.569393396,0.671793103,0.972048819,1.175121903,0.978580713,0.779932141,1.239732504,0.56961149
433.0021667,0.392246813,0.246082634,0.469142526,0.315257222,0.529836118,0.417461842,0.630493581,0.544187307,0.685443282,0.767538786,0.57586807,0.679013312,0.982384443,1.18737793,0.988504589,0.788262308,1.25297606,0.575251043
432.0005188,0.39738965,0.248875916,0.473916441,0.318175465,0.535201907,0.421569735,0.637650788,0.550090849,0.693522513,0.77644378,0.582568765,0.686463833,0.992817521,1.200643778,0.999335468,0.796492815,1.265161276,0.581012487
430.9987488,0.402372867,0.25183624,0.47867772,0.321416229,0.54106462,0.426284313,0.644671261,0.556383371,0.701198697,0.785249531,0.58938092,0.694202244,1.004068255,1.21362257,1.010074019,0.804196656,1.278035045,0.586546302
429.9967651,0.407120973,0.254502714,0.48335433,0.324039757,0.546391368,0.430600762,0.651732147,0.562334836,0.708845615,0.793371916,0.595475256,0.701078713,1.013497949,1.225314379,1.019880652,0.811861217,1.289341569,0.591565311
428.9945374,0.411951929,0.257130325,0.487897009,0.327172786,0.551736176,0.434895784,0.658360422,0.568023741,0.716373205,0.801554263,0.601652205,0.707995653,1.02319634,1.236761212,1.029527187,0.819017768,1.3006078,0.596487045
427.9921875,0.416930854,0.260006398,0.492454082,0.33009994,0.557478488,0.43928811,0.665226817,0.573570609,0.723498941,0.809529424,0.607466698,0.714786589,1.033334136,1.247835875,1.039018631,0.826203644,1.311692476,0.601117373
426.9896851,0.422399402,0.262645632,0.497417003,0.333292127,0.563195825,0.443922788,0.672221124,0.579791129,0.731229723,0.817486823,0.613655329,0.721656919,1.042695284,1.258935928,1.0480721,0.832949042,1.322210193,0.60580945
425.986969,0.427840054,0.265598387,0.502431929,0.336730272,0.568775535,0.448411375,0.679379165,0.58557421,0.738512099,0.825322211,0.61961925,0.727942646,1.052300096,1.269879937,1.057084084,0.83980149,1.332456589,0.610284329
424.9841003,0.432859272,0.268322796,0.507050872,0.339639992,0.574059606,0.452661008,0.685902,0.591018975,0.745327234,0.832329512,0.624843359,0.734000325,1.06082654,1.279450178,1.065284491,0.846067011,1.342237473,0.614834309
423.9810486,0.4379403,0.270969093,0.511733711,0.342713773,0.579540372,0.456933051,0.692146301,0.596358299,0.751758695,0.839696467,0.6302526,0.74020946,1.069199562,1.289809942,1.073559046,0.852250695,1.351670742,0.619125664
423.0164795,0.44292295,0.273590922,0.516196668,0.345505029,0.584627569,0.461121887,0.698430777,0.601684213,0.758076608,0.846513093,0.635302067,0.745883048,1.076788902,1.298938513,1.081153154,0.858137071,1.360151052,0.623318732
422.0130615,0.448423445,0.276694924,0.521391332,0.349042058,0.591028273,0.465874851,0.70605737,0.607658148,0.76549989,0.854413152,0.641091526,0.752510071,1.086873055,1.310243368,1.090457439,0.864952385,1.371521235,0.627996683
421.009491,0.454151273,0.279552996,0.526460588,0.352738023,0.596959055,0.470559686,0.713024437,0.613431394,0.772658706,0.861953318,0.646710277,0.758526325,1.095401287,1.320401788,1.099067926,0.871882856,1.381292224,0.632704973
420.0057983,0.459650934,0.282432437,0.531695783,0.355861992,0.602582753,0.474806428,0.719654024,0.618879437,0.779468417,0.869469225,0.652166128,0.764882207,1.104034901,1.330146551,1.106748819,0.878193319,1.391981006,0.636976302
419.0019226,0.464824498,0.285379499,0.53695029,0.359436631,0.608606339,0.479402572,0.726726949,0.624540925,0.786027134,0.877225936,0.657773376,0.771042287,1.11242497,1.340081692,1.115705013,0.884548724,1.40172708,0.6415869
417.9978027,0.470383197,0.288409263,0.541960478,0.362656206,0.61445415,0.484113604,0.733871222,0.630076945,0.793159723,0.884633601,0.663141191,0.777012229,1.121311307,1.350757599,1.123633146,0.891269326,1.411809087,0.646504879
416.9935608,0.476355255,0.291648477,0.547961593,0.36659044,0.621140778,0.489275873,0.741332769,0.636380255,0.801052213,0.892875075,0.669350147,0.784054935,1.131262302,1.362336636,1.133756757,0.898679197,1.423722625,0.651995063
415.9891968,0.482149154,0.294766158,0.553535819,0.36990419,0.627327442,0.494350612,0.748732507,0.642512858,0.808170557,0.900441229,0.675202966,0.790648758,1.140895963,1.372917295,1.142510056,0.905202091,1.434273362,0.656797648
414.9846497,0.487978756,0.297894537,0.559155285,0.37362659,0.634257197,0.49936071,0.755980432,0.648353338,0.815669,0.908166945,0.681145728,0.797062755,1.14978385,1.384454131,1.151677251,0.912534952,1.444969416,0.662020743
414.0185242,0.493509054,0.300971806,0.564696014,0.377413124,0.640387237,0.504000962,0.762862027,0.65415901,0.822457671,0.915591657,0.686602235,0.803522646,1.159103751,1.394545913,1.160789609,0.918857932,1.455624819,0.666624546
413.0135803,0.49940297,0.304262847,0.570628882,0.381030232,0.647003591,0.508859456,0.770267963,0.660161674,0.829583585,0.923425317,0.692383528,0.809757948,1.168177724,1.405287027,1.168875337,0.926283181,1.466015458,0.671515048
412.0085144,0.505769968,0.307839692,0.576996446,0.385082871,0.654140353,0.51427424,0.778567493,0.666569471,0.83768934,0.932084262,0.69883436,0.817270935,1.178152442,1.417748332,1.179570317,0.933956206,1.478509665,0.677117527
411.0032959,0.512517393,0.311664373,0.584034264,0.389515489,0.661933005,0.519826472,0.786897481,0.673617959,0.845793903,0.941131294,0.705668211,0.824766874,1.189330459,1.430571318,1.190513253,0.942115963,1.491658211,0.683048487
409.9978943,0.51845175,0.315050393,0.590294182,0.394105405,0.668366492,0.524830103,0.794151783,0.679422915,0.852958918,0.948756099,0.71174717,0.831344307,1.198653102,1.44200182,1.199561119,0.949236989,1.502445102,0.688355863
408.9922791,0.524560094,0.318612814,0.596730292,0.39803046,0.675433278,0.530027688,0.801459432,0.685736239,0.860666156,0.956965864,0.717678845,0.838050246,1.207988977,1.452978849,1.208864331,0.956759274,1.513073206,0.69364202
407.9865417,0.530954242,0.322345078,0.603215575,0.401819438,0.682522714,0.535184324,0.809072316,0.691872358,0.868736625,0.965209365,0.723607123,0.845576406,1.218072295,1.464811325,1.2188766,0.964056015,1.525954723,0.69915396
406.9806824,0.538578332,0.326672554,0.611261129,0.406609923,0.69030118,0.541320562,0.817960203,0.699415088,0.877445102,0.975378037,0.730674565,0.853395343,1.230133295,1.480125546,1.230320692,0.972809494,1.539407372,0.705334365
406.0133057,0.546045721,0.331209272,0.619375229,0.411762238,0.698782504,0.547890782,0.827592373,0.707021892,0.886659801,0.984225154,0.738461673,0.861835659,1.241835952,1.493601203,1.242423892,0.982051969,1.554675698,0.711931825
405.0070496,0.553467512,0.335472763,0.62694937,0.416368455,0.706800401,0.553852081,0.836028636,0.714021862,0.895417213,0.99411583,0.745553911,0.869948447,1.25355649,1.50624752,1.25361371,0.990775466,1.566915274,0.718277812
404.0006714,0.560617089,0.339516401,0.634676337,0.421280325,0.714537799,0.559242964,0.844518364,0.720607817,0.903751254,1.00335145,0.752339661,0.877427518,1.263734341,1.519602776,1.263952136,0.999928594,1.580760956,0.723971903
402.9940796,0.567801952,0.343968809,0.64223665,0.426319927,0.722095966,0.565156639,0.853143156,0.727560639,0.91224581,1.01249218,0.7591151,0.88523519,1.274559617,1.533201575,1.27456212,1.007972836,1.594732285,0.730449855
401.9873657,0.576853871,0.349238753,0.651310086,0.431569487,0.731247008,0.571945906,0.863333285,0.735542953,0.922515571,1.02286911,0.767124951,0.893999159,1.287854314,1.546130896,1.287402749,1.01798141,1.609233618,0.737789452
401.0192261,0.586422086,0.354559183,0.660956562,0.437172622,0.740998507,0.579080105,0.873218894,0.743862391,0.932479322,1.034726262,0.775105596,0.903933525,1.301247954,1.564005375,1.300266027,1.028030038,1.623845339,0.745089054
400.0121765,0.594348609,0.359439254,0.669340253,0.442305535,0.749421895,0.585411608,0.882651389,0.751486182,0.942247033,1.044314146,0.782914102,0.9124282,1.314324141,1.579700947,1.312611103,1.037671924,1.640456319,0.751642764
399.0049744,0.602912068,0.364516884,0.678021431,0.447439045,0.757958889,0.591638029,0.89189744,0.758799672,0.951467812,1.054570675,0.790055215,0.921072364,1.325102091,1.592838168,1.325260282,1.046996236,1.655186176,0.75892961
397.9975891,0.611287415,0.3695077,0.686556757,0.452927649,0.76587081,0.597930908,0.901261091,0.766598225,0.960069299,1.064188004,0.797966003,0.929416239,1.337999344,1.606240749,1.335562468,1.056180596,1.670549273,0.764936149
396.9900208,0.621187449,0.374976963,0.696345329,0.458743453,0.775892019,0.605056346,0.911660254,0.775065959,0.970444202,1.075404167,0.806163549,0.939116716,1.350740314,1.624278784,1.350598574,1.066512227,1.686097026,0.77276969
395.9823303,0.632049441,0.381415755,0.706963718,0.464700878,0.786560595,0.61286372,0.923174083,0.784772337,0.98204881,1.088300228,0.815703452,0.94949764,1.367225528,1.641620755,1.364638329,1.078305125,1.704176426,0.781294584
395.0132751,0.641907692,0.387155265,0.71702534,0.470614404,0.796353817,0.619852543,0.93319124,0.793173134,0.992501497,1.09894228,0.82420063,0.958957136,1.380568862,1.657774687,1.379516959,1.088651061,1.721104741,0.78924644
394.005249,0.651046991,0.392706931,0.725758314,0.476667643,0.804525077,0.626505792,0.942984641,0.800971329,1.00163579,1.109650254,0.831669927,0.967329145,1.392691731,1.672575593,1.390407801,1.097702384,1.735663891,0.796275914
392.9971008,0.661399305,0.39836672,0.735095203,0.482138217,0.814446628,0.633838713,0.952449024,0.809109032,1.011915445,1.120396614,0.839828074,0.977016032,1.405647159,1.687374353,1.403709054,1.108026147,1.753045082,0.803636074
391.988739,0.672501147,0.404934347,0.746294379,0.488286048,0.825083256,0.641347468,0.964334607,0.818508565,1.023160219,1.132332087,0.848721087,0.987597585,1.420169234,1.708268404,1.418786764,1.120236516,1.770196795,0.811899006
391.0190125,0.682882547,0.41076538,0.756355107,0.494890183,0.834070087,0.648643732,0.974879444,0.826738954,1.033331394,1.143341184,0.856801629,0.996591091,1.434751034,1.721762657,1.431049466,1.130177855,1.786151528,0.818836153
390.010376,0.6955778,0.417740345,0.767408311,0.500821352,0.84538132,0.656402946,0.986317217,0.836300671,1.045339823,1.155933499,0.866124809,1.006961703,1.450006485,1.73867321,1.445925593,1.141896248,1.80263567,0.827739835
389.0015869,0.706338465,0.424162239,0.778537273,0.50717473,0.855723202,0.664281309,0.997340262,0.845145583,1.056035161,1.167529583,0.875247955,1.017387271,1.464224696,1.756737113,1.459661365,1.153075337,1.8175174,0.835844696
387.9926453,0.717951953,0.43079111,0.788581014,0.513196647,0.865455866,0.6715675,1.008239865,0.854036987,1.066717148,1.179088593,0.883668602,1.027486324,1.476146698,1.772757411,1.473973751,1.163938522,1.839210868,0.843767881
386.9835205,0.730342686,0.437703699,0.799562514,0.520205259,0.875971019,0.679503322,1.019944668,0.863066733,1.077452898,1.192126155,0.893117547,1.037833571,1.49375689,1.789563417,1.488170743,1.175507069,1.852999091,0.851999521
386.0130615,0.743867397,0.445357174,0.8125875,0.527245283,0.888059855,0.687870741,1.032273293,0.873806953,1.090764165,1.203867555,0.90318805,1.049534082,1.508041382,1.809084892,1.505561709,1.188099384,1.874328613,0.861379385
385.0036316,0.756922364,0.452719688,0.824513137,0.534439564,0.899184883,0.695693314,1.044194341,0.883053541,1.102241158,1.217369914,0.912426412,1.059641838,1.523954391,1.827064037,1.520907521,1.19908452,1.892098665,0.869812787
383.9940491,0.769838572,0.45956111,0.835792363,0.540936828,0.90967238,0.70402652,1.055267215,0.892923057,1.113590002,1.229230285,0.921806634,1.070333958,1.538729191,1.844864368,1.53379488,1.211169481,1.910011888,0.878830433
382.984314,0.781215787,0.466424942,0.846634328,0.547053814,0.91946882,0.710864306,1.065952659,0.901441693,1.124217391,1.241501331,0.929853797,1.079449654,1.551266432,1.860707283,1.547613382,1.221432567,1.930544496,0.886709333
382.0132141,0.795402825,0.473765492,0.859421909,0.553903639,0.931282699,0.719658971,1.07790637,0.91135174,1.135362983,1.254396677,0.940312147,1.091058254,1.569631577,1.877383113,1.56583786,1.234544396,1.942638278,0.896569669
381.0032043,0.811628401,0.482233256,0.872962475,0.561899185,0.944539607,0.729477644,1.092112184,0.922806263,1.149404168,1.269772768,0.95175904,1.104265809,1.586359262,1.900762439,1.583277702,1.249099016,1.970873952,0.906664968
379.992981,0.826152206,0.490749329,0.885467529,0.569480658,0.956258416,0.738241315,1.104625583,0.933148623,1.162976146,1.283111215,0.961530626,1.115927219,1.602012515,1.923618317,1.599294901,1.262550592,1.991844416,0.916492939
378.9826355,0.841061175,0.499184221,0.899074674,0.577495933,0.969038308,0.747502923,1.117083907,0.943844616,1.176195741,1.298748016,0.972726762,1.12891674,1.620788336,1.944219351,1.616183758,1.276342392,2.012276888,0.926531613
378.0109863,0.85655117,0.507273376,0.911715508,0.584760249,0.980558813,0.756685555,1.131544471,0.954089522,1.189372778,1.313504815,0.983251572,1.140268683,1.640783191,1.965912342,1.634236574,1.290514112,2.032269955,0.936585307
377.0003357,0.870738268,0.514681041,0.923993826,0.592506349,0.99227941,0.764610946,1.144108415,0.964473069,1.20147419,1.325436831,0.992976308,1.151802897,1.65423882,1.98113668,1.649979472,1.301297307,2.051784277,0.946182966
375.9895325,0.88935554,0.524735928,0.939948559,0.60085851,1.00593257,0.775338292,1.158871055,0.977142036,1.216339707,1.341579437,1.005565524,1.165986061,1.67482233,2.008039713,1.671049356,1.316827536,2.07835412,0.957571328
375.0174255,0.906725586,0.534172535,0.953979492,0.609566987,1.020378351,0.785175324,1.173247695,0.98898375,1.230827093,1.358026981,1.017682314,1.178550363,1.693952441,2.028292656,1.688677907,1.3326087,2.098948002,0.968852222
374.0063171,0.923274279,0.54234463,0.968804002,0.617937982,1.033034325,0.794024587,1.186479211,1.000185132,1.245532036,1.373379469,1.028791189,1.192760348,1.714191318,2.048527241,1.709615946,1.348198056,2.121709824,0.979708612
372.9950562,0.939804673,0.551706195,0.982481659,0.625575602,1.04586482,0.80429256,1.200884938,1.011733294,1.258846402,1.387860537,1.040690303,1.205896139,1.732075572,2.067735434,1.726803303,1.362644196,2.14257884,0.990438819
371.9836426,0.959905386,0.562491,0.99915868,0.63533181,1.061732769,0.815781653,1.218710423,1.025526166,1.275826335,1.407339454,1.05491662,1.221134901,1.753807902,2.103020191,1.748779535,1.38008368,2.174907684,1.003472447
371.0109863,0.978420436,0.572273016,1.014023066,0.643936038,1.076374888,0.826157391,1.234538555,1.037717819,1.292068481,1.423713088,1.067614555,1.236638665,1.774678111,2.123707771,1.768323779,1.39639616,2.199146986,1.014874101
369.9992676,0.997488022,0.58215946,1.030164123,0.65361917,1.090801477,0.837383688,1.249836683,1.050391674,1.307680726,1.441466451,1.079091311,1.25029254,1.796710372,2.146023035,1.790856123,1.412757516,2.227729559,1.027017832
368.9873962,1.016141057,0.591821909,1.045251846,0.662758648,1.105326056,0.847836375,1.264512777,1.063986897,1.322341204,1.457996845,1.092783689,1.265467405,1.819166303,2.176636457,1.807523966,1.427664876,2.245322943,1.039365768
368.0143127,1.034304261,0.601540625,1.060402989,0.67026037,1.118940115,0.85744226,1.279383659,1.075081706,1.33711791,1.474712729,1.105983973,1.278836846,1.838958979,2.194760323,1.829662204,1.443373799,2.274103403,1.050155044
367.0021362,1.054273248,0.612111688,1.076907992,0.680716932,1.134519815,0.868763566,1.296324611,1.08866322,1.354354978,1.492026806,1.118320107,1.293960094,1.859737396,2.223712683,1.853078008,1.461123943,2.308056593,1.062950015
365.9898376,1.076330662,0.623466671,1.095519304,0.69110316,1.151835561,0.881567538,1.313567638,1.104201198,1.372489095,1.511361003,1.133617043,1.312411904,1.883430243,2.255841017,1.874236226,1.480975747,2.333400965,1.077245712
365.0163269,1.097474694,0.634756982,1.112791181,0.700898528,1.168377042,0.893642783,1.332389116,1.119117141,1.389428139,1.530112863,1.148151875,1.328989744,1.906941056,2.275604248,1.90153563,1.499096632,2.358475685,1.090813875
364.0037537,1.11887598,0.645835817,1.130362868,0.710862935,1.184631109,0.904887915,1.349183679,1.132946968,1.407357574,1.550670028,1.16375494,1.343921185,1.929180264,2.309775591,1.919982791,1.518844604,2.39219451,1.103640914
362.9909973,1.139622092,0.657127261,1.147091866,0.720543861,1.199950576,0.917560399,1.366930604,1.146589398,1.426306963,1.56990099,1.177267909,1.361311913,1.953777075,2.339619875,1.946332812,1.536628962,2.424350977,1.116832256
362.0170288,1.160166621,0.667209387,1.164158106,0.731908798,1.216150284,0.928363979,1.383620143,1.161305904,1.442622662,1.58868444,1.191289306,1.37727344,1.978708744,2.363898039,1.969861031,1.553145647,2.450523138,1.129489779
361.0039978,1.18070209,0.679005146,1.18303287,0.742084682,1.232267737,0.940954924,1.401079178,1.175933003,1.459663868,1.607918739,1.206605911,1.393830776,2.00046277,2.381074905,1.99322629,1.573379755,2.485221386,1.142781734
359.9907837,1.207969666,0.692351401,1.203500628,0.753329337,1.25044775,0.95499742,1.42266798,1.192432046,1.48191905,1.630218029,1.223059416,1.412629128,2.029029608,2.427576303,2.020795107,1.594552398,2.509615898,1.158799887
359.0164795,1.232206464,0.704965234,1.222570419,0.764519751,1.267470956,0.968048453,1.441765189,1.208936334,1.501158953,1.65256846,1.239338994,1.431570649,2.050572872,2.453265667,2.044953585,1.614967704,2.548031092,1.172471762
358.0029907,1.255419135,0.717659175,1.241197348,0.775631487,1.286337018,0.981907964,1.460425854,1.224964499,1.519494653,1.673894763,1.255215526,1.450413108,2.078176022,2.488959312,2.070818186,1.633906841,2.567737103,1.186652064
356.9893799,1.278431654,0.728740871,1.260134339,0.786638796,1.303303361,0.994434893,1.477908015,1.239783525,1.538789749,1.6937778,1.270160198,1.467831969,2.098861933,2.51802206,2.091582775,1.652656436,2.605590582,1.200939417
356.0145874,1.30473876,0.743747413,1.282448649,0.798723221,1.323514223,1.009237766,1.499894977,1.257532358,1.560016274,1.717655897,1.287742972,1.486363888,2.125430107,2.540291548,2.11732626,1.673321843,2.634722948,1.215625167
355.0007019,1.331051588,0.757412732,1.303013802,0.811360657,1.343687057,1.023102045,1.521026492,1.2738837,1.581380129,1.740445614,1.304871202,1.5060637,2.153282166,2.569302797,2.14121747,1.696943521,2.663047314,1.232738733
353.9866333,1.356476188,0.770053685,1.322680593,0.822697341,1.361604452,1.036849141,1.539435029,1.29043293,1.601631999,1.763141155,1.32050848,1.525969505,2.185719728,2.599189758,2.173302174,1.717762113,2.668165207,1.247706056
353.0114746,1.377431393,0.781050921,1.340599775,0.833479941,1.378537774,1.049546957,1.557830572,1.304957271,1.620386124,1.780707479,1.33600986,1.542403579,2.202960253,2.624561071,2.185474396,1.735369802,2.730173826,1.261518478
351.9971313,1.40522337,0.796024144,1.363313913,0.846928954,1.399643064,1.064721346,1.581065655,1.324632406,1.644260764,1.806597114,1.355277658,1.566501737,2.248150587,2.643337727,2.223097563,1.761914968,2.768211365,1.27873373
350.9826355,1.432711482,0.810351908,1.385935307,0.860009253,1.420992851,1.080585361,1.606013656,1.345506072,1.668568611,1.835458398,1.374391794,1.588776231,2.26982522,2.684960604,2.26112628,1.783693671,2.795909643,1.297882915
350.0070801,1.455923557,0.824181795,1.407230854,0.872573614,1.44014442,1.095412493,1.628380656,1.362754941,1.690499187,1.857848167,1.392120361,1.609756947,2.294073343,2.713770151,2.287885666,1.807607412,2.803213596,1.313560247
